Repository: dreece2304/pca-sims

# ToF-SIMS PCA Data Processing & Analysis Pipeline

## **Status: PRODUCTION READY**

A robust, reproducible data processing system for Time-of-Flight Secondary Ion Mass Spectrometry (ToF-SIMS) analysis with PCA computation, fragment assignment, and statistical analysis tools.

**Last Updated**: October 2025

---

## 🚀 **Quick Start**

# Required: pca-sims mamba environment (Python 3.10.18)
source /home/dreece23/miniforge3/etc/profile.d/conda.sh && conda activate pca-sims
```

### **Core Workflows**

**GUI Application** (Qt6 with matplotlib):
```bash
python launch_optimized.py
```

**Data Import & Caching**:
```bash

# Import raw intensity matrices
python scripts/import_matrix_intensities.py

# Generate unified PCA cache
python scripts/cache_pca.py
```

### **Key Capabilities**
- **SIMS-Optimized PCA**: √(intensity) transform, mean centering, Pareto scaling
- **Fragment Assignment**: Multi-database integration with ppm tolerance matching
- **Statistical Analysis**: Pairwise comparisons, dose-response trends, replicate validation
- **Data Export**: Excel workbooks, CSV, parquet caching, high-resolution plots

---

## 📊 **System Performance**

| Metric | Performance |
|--------|-------------|
| **Complete Workflow** | <60s |
| **PCA Computation** | <10s (921 features × 15 samples) |
| **Fragment Assignment** | <1s (1,176 loadings) |
| **Database Queries** | <10ms average |
| **Cache Loading** | <0.5s (parquet) |
| **Memory Usage** | <1GB |

### **Data Processing Results**
- **Dataset**: 12 PCA analyses (8 pairwise, 2 trajectory, 2 dependent)
- **Samples**: 102 scores records (15 unique samples)
- **Features**: 1,176 loading records (201 unique m/z)
- **Assignments**: 25.5% fragments assigned with confidence scores
- **Replicates**: 3 per condition, validated

---

## 📋 **Data Processing Workflow**

### **1. Raw Data Import**
- Input: Tab-delimited ToF-SIMS intensity matrices
- Formats: `P{replicate}_SQ{dose}` (e.g., P1_SQ4, P2_SQ2)
- Dose mapping: SQ0 (as-deposited), SQ2-SQ5 (2000-15000 µC/cm²)
- Note: SQ1 excluded (fully removed during development)

### **2. PCA Analysis**
- **Preprocessing**:
  - √(intensity) transform for variance stabilization
  - Mean centering for covariance analysis
  - Pareto scaling for peak balancing
- **Components**: 5-8 PCs capture >99% variance
- **Sample Selection**: P1-P3 patterns, SQ2-SQ5 doses

### **3. Fragment Assignment**
- **Methods**:
  - ppm tolerance matching (default: 10 ppm)
  - Mass defect analysis
  - Isotope pattern validation
- **Confidence Scoring**: High (>70%), Medium (50-70%), Low (<50%)
- **Element Constraints**: Configurable by material system

### **4. Statistical Analysis**
- Pairwise t-tests and effect sizes
- Dose-response correlation analysis
- Fragment trend visualization
- Replicate validation

### **5. Data Export**
- Excel workbooks (multi-sheet: scores, loadings, variance, assignments)
- CSV files for external analysis
- Parquet caching for fast repeated access
- High-resolution plots (PNG/SVG, 300 DPI)

---

## 🏗️ **System Architecture**

### **Core Modules**
```
pca-sims/
├── src/                             # Core analysis code
│   ├── simple_tof_sims_pca.py      # PCA engine
│   ├── matplotlib_plotting.py      # Visualization
│   ├── pyside_app_matplotlib.py    # Qt6 GUI
│   └── multi_ion_manager.py        # Multi-polarity coordination
├── tofsims/                         # Data IO package
│   ├── io.py                       # Data loaders
│   ├── preprocess.py               # Cleaning, validation
│   ├── stats.py                    # Statistical tests
│   └── figures.py                  # Plot generation
├── scripts/                         # Analysis pipelines
│   ├── cache_pca.py
│   ├── import_matrix_intensities.py
│   ├── process_all_pairwise_stats.py
│   └── visualize_fragment_trends.py
├── data/                            # Input data (raw)
│   ├── NegativeIon/
│   ├── PositiveIon/
│   └── FragmentDatabase/
├── outputs/                         # PCA results (generated, gitignored)

### **Data Flow**
```
Raw ToF-SIMS Data → Import → PCA Analysis → Fragment Assignment → Statistics → Export
     (.txt)           ↓         (Excel)           (CSV)              ↓          ↓
                  Parquet                                         Figures   Tables
                  Cache
```

---

### **Data Compatibility**
- **Input Format**: Tab-delimited ToF-SIMS data
- **Sample Size**: 15-50 samples, 500-2000 m/z features
- **Replicate Structure**: 3 replicates per condition
- **Polarity**: Positive and negative ion modes

### **Fragment Database**
- **Size**: 50,691+ fragments
- **Query Performance**: <10ms average
- **Assignment Methods**: Exact mass, mass defect, isotope patterns
- **Confidence Scoring**: Multi-criteria validation
- **Element Constraints**: Material-specific (C,H,O,Al for alucone)

---

### **Load Cached Data**
```python
import pandas as pd
from tofsims.io import load_intensities_cache

File: data/NegativeIon/NegAllCompoundSearch.txt
Mass (u)	P1_SQ1	P1_SQ2	P1_SQ3	P1_SQ4	P1_SQ5	P2_SQ1	P2_SQ2	P2_SQ3	P2_SQ4	P2_SQ5	P3_SQ1	P3_SQ2	P3_SQ3	P3_SQ4	P3_SQ5	P1_SQ0	P2_SQ0	P3_SQ0
1.0084	1.37E-01	2.20E-01	2.02E-01	1.76E-01	1.64E-01	1.31E-01	2.17E-01	1.96E-01	1.72E-01	1.44E-01	1.37E-01	2.27E-01	2.10E-01	1.82E-01	1.67E-01	8.31E-02	7.48E-02	7.62E-02
12.00072	2.27E-02	1.04E-02	9.82E-03	9.17E-03	8.97E-03	2.41E-02	9.66E-03	9.54E-03	8.89E-03	7.66E-03	2.28E-02	1.02E-02	9.76E-03	9.13E-03	9.13E-03	6.06E-03	5.01E-03	5.16E-03
13.0087	2.92E-02	2.77E-02	2.62E-02	2.31E-02	2.20E-02	2.96E-02	2.67E-02	2.50E-02	2.20E-02	1.89E-02	2.95E-02	2.83E-02	2.62E-02	2.34E-02	2.22E-02	1.20E-02	1.06E-02	1.08E-02
14.01628	2.03E-03	4.43E-03	4.05E-03	3.34E-03	3.00E-03	1.82E-03	4.46E-03	3.84E-03	3.24E-03	2.62E-03	2.00E-03	4.72E-03	4.22E-03	3.49E-03	3.08E-03	1.61E-03	1.53E-03	1.54E-03
15.99589	1.99E-01	9.49E-02	7.41E-02	5.97E-02	5.24E-02	2.06E-01	7.69E-02	7.13E-02	5.78E-02	4.72E-02	2.01E-01	8.00E-02	7.25E-02	6.04E-02	5.38E-02	3.84E-02	3.14E-02	3.28E-02
17.00371	8.32E-02	8.21E-02	6.76E-02	5.40E-02	4.73E-02	8.03E-02	7.33E-02	6.63E-02	5.33E-02	4.25E-02	8.27E-02	7.58E-02	6.86E-02	5.59E-02	4.87E-02	2.80E-02	2.40E-02	2.45E-02
24.00013	5.53E-02	1.54E-02	1.58E-02	1.63E-02	1.63E-02	5.95E-02	1.44E-02	1.49E-02	1.57E-02	1.39E-02	5.67E-02	1.49E-02	1.52E-02	1.60E-02	1.67E-02	1.69E-02	1.20E-02	1.25E-02
25.00863	9.29E-02	5.60E-02	5.87E-02	6.39E-02	6.51E-02	9.46E-02	5.48E-02	5.64E-02	6.12E-02	5.52E-02	9.51E-02	5.68E-02	5.84E-02	6.38E-02	6.64E-02	5.06E-02	4.51E-02	4.64E-02
27.0248	5.10E-05	1.27E-03	1.38E-03	1.42E-03	1.50E-03	4.78E-05	1.38E-03	1.32E-03	1.44E-03	1.33E-03	5.20E-05	1.32E-03	1.41E-03	1.50E-03	1.52E-03	5.75E-04	5.65E-04	5.72E-04
29.00376	2.81E-05	2.15E-04	2.59E-04	3.01E-04	3.07E-04	2.67E-05	2.09E-04	2.59E-04	2.93E-04	2.81E-04	3.97E-05	2.27E-04	2.56E-04	3.23E-04	3.13E-04	1.18E-04	1.22E-04	1.17E-04
31.99029	3.15E-03	2.24E-03	1.58E-03	1.21E-03	1.03E-03	3.11E-03	1.69E-03	1.54E-03	1.16E-03	9.31E-04	3.15E-03	1.71E-03	1.58E-03	1.25E-03	1.07E-03	5.58E-04	4.70E-04	4.71E-04
32.99777	4.42E-04	6.65E-04	4.43E-04	3.23E-04	2.68E-04	3.95E-04	5.16E-04	4.59E-04	3.42E-04	2.51E-04	3.77E-04	5.25E-04	4.55E-04	3.37E-04	2.73E-04	1.53E-04	1.23E-04	1.21E-04
34.97065	9.62E-04	5.11E-02	5.17E-02	3.15E-02	2.14E-02	8.76E-04	5.88E-02	5.29E-02	3.11E-02	3.71E-02	8.53E-04	5.04E-02	4.54E-02	2.60E-02	1.68E-02	2.53E-03	2.37E-03	2.40E-03
36.00077	1.04E-02	4.14E-03	4.63E-03	5.12E-03	5.25E-03	1.06E-02	3.97E-03	4.36E-03	4.97E-03	4.43E-03	1.05E-02	4.20E-03	4.43E-03	5.04E-03	5.40E-03	4.49E-03	3.68E-03	3.84E-03
36.96753	3.03E-04	1.69E-02	1.61E-02	9.63E-03	6.53E-03	2.88E-04	1.86E-02	1.65E-02	9.50E-03	1.18E-02	2.75E-04	1.58E-02	1.41E-02	7.82E-03	5.13E-03	7.55E-04	7.08E-04	7.18E-04
37.00881	4.10E-03	3.94E-03	4.74E-03	5.22E-03	5.26E-03	3.97E-03	4.32E-03	4.55E-03	5.00E-03	4.59E-03	4.11E-03	4.30E-03	4.61E-03	5.10E-03	5.33E-03	4.97E-03	4.42E-03	4.45E-03
39.99155	3.82E-03	3.35E-03	3.69E-03	3.77E-03	3.76E-03	3.83E-03	3.32E-03	3.58E-03	3.71E-03	3.27E-03	3.93E-03	3.41E-03	3.54E-03	3.77E-03	3.81E-03	2.07E-03	1.68E-03	1.77E-03
42.00394	2.08E-03	3.47E-03	1.84E-03	1.82E-03	1.70E-03	1.67E-03	1.52E-03	1.74E-03	1.58E-03	1.65E-03	1.61E-03	1.42E-03	1.51E-03	1.52E-03	1.43E-03	4.82E-04	4.09E-04	5.51E-04
42.01252	3.50E-04	4.09E-04	9.15E-04	9.84E-04	1.03E-03	3.11E-04	9.06E-04	8.27E-04	1.03E-03	1.04E-03	3.73E-04	8.82E-04	1.01E-03	1.05E-03	1.04E-03	3.76E-04	3.79E-04	3.88E-04
42.97745	6.86E-04	7.86E-03	6.11E-03	5.01E-03	4.23E-03	7.19E-04	6.56E-03	5.96E-03	4.79E-03	3.53E-03	6.89E-04	6.90E-03	6.19E-03	5.13E-03	4.42E-03	2.64E-03	2.20E-03	2.29E-03
43.01981	1.23E-04	1.94E-03	2.60E-03	3.31E-03	3.97E-03	9.34E-05	2.13E-03	2.53E-03	3.66E-03	3.78E-03	9.91E-05	2.13E-03	2.61E-03	3.61E-03	4.08E-03	1.09E-03	1.10E-03	1.11E-03
43.98702	9.69E-05	5.35E-04	4.90E-04	4.38E-04	3.85E-04	1.05E-04	5.13E-04	3.97E-04	4.12E-04	3.31E-04	1.05E-04	5.34E-04	4.81E-04	4.37E-04	3.99E-04	1.68E-04	1.55E-04	1.58E-04
44.99941	8.86E-04	6.24E-03	8.49E-03	1.15E-02	1.33E-02	8.14E-04	6.50E-03	7.96E-03	1.18E-02	1.18E-02	8.51E-04	6.51E-03	8.16E-03	1.16E-02	1.37E-02	3.93E-03	3.89E-03	3.98E-03
48.00048	1.40E-02	3.54E-03	4.18E-03	5.18E-03	5.42E-03	1.48E-02	3.27E-03	3.97E-03	4.92E-03	4.56E-03	1.43E-02	3.31E-03	4.05E-03	4.99E-03	5.54E-03	4.08E-03	3.37E-03	3.53E-03
49.0094	1.67E-02	1.10E-02	1.47E-02	2.03E-02	2.27E-02	1.66E-02	1.12E-02	1.37E-02	1.96E-02	1.93E-02	1.71E-02	1.14E-02	1.43E-02	1.98E-02	2.30E-02	2.10E-02	1.97E-02	2.05E-02
50.01472	3.02E-03	1.50E-03	1.60E-03	2.09E-03	2.30E-03	2.75E-03	1.32E-03	1.45E-03	2.00E-03	2.04E-03	2.69E-03	1.34E-03	1.53E-03	2.03E-03	2.31E-03	1.73E-03	1.58E-03	1.72E-03
50.98303	5.88E-05	6.89E-04	7.68E-04	7.57E-04	7.07E-04	8.06E-05	6.92E-04	6.90E-04	7.11E-04	5.85E-04	7.76E-05	7.50E-04	7.25E-04	7.07E-04	7.33E-04	6.51E-04	5.43E-04	5.62E-04
51.02556	4.57E-04	1.34E-03	1.74E-03	2.32E-03	2.58E-03	3.58E-04	1.47E-03	1.67E-03	2.26E-03	2.29E-03	4.07E-04	1.49E-03	1.76E-03	2.35E-03	2.66E-03	1.46E-03	1.49E-03	1.51E-03
51.99572	5.55E-04	5.88E-04	7.44E-04	8.59E-04	9.76E-04	5.74E-04	5.92E-04	6.87E-04	9.06E-04	8.42E-04	5.65E-04	5.92E-04	6.98E-04	8.68E-04	9.50E-04	6.93E-04	6.35E-04	6.25E-04
53.00443	6.71E-04	2.02E-03	3.07E-03	3.91E-03	4.07E-03	6.54E-04	2.38E-03	2.95E-03	3.93E-03	3.89E-03	6.70E-04	2.40E-03	2.90E-03	3.93E-03	4.21E-03	1.02E-02	9.82E-03	9.97E-03
54.01106	4.02E-05	2.19E-04	3.06E-04	3.73E-04	4.09E-04	4.31E-05	2.69E-04	3.00E-04	3.88E-04	3.70E-04	4.47E-05	2.79E-04	3.25E-04	4.00E-04	4.01E-04	6.02E-04	6.10E-04	5.92E-04
55.02067	5.52E-05	5.39E-04	9.89E-04	1.41E-03	1.73E-03	4.15E-05	7.08E-04	9.55E-04	1.50E-03	1.66E-03	4.69E-05	6.41E-04	9.71E-04	1.49E-03	1.76E-03	1.64E-03	1.72E-03	1.68E-03
57.03671	5.02E-06	2.26E-04	2.39E-04	3.00E-04	3.57E-04	5.48E-06	3.04E-04	2.16E-04	3.25E-04	3.52E-04	3.66E-06	2.81E-04	2.83E-04	3.22E-04	3.75E-04	9.78E-05	1.13E-04	1.08E-04
58.00753	7.17E-06	1.09E-03	1.06E-03	9.17E-04	9.14E-04	1.02E-05	1.26E-03	9.26E-04	9.29E-04	8.37E-04	1.39E-05	1.30E-03	1.15E-03	1.03E-03	9.50E-04	3.53E-04	3.60E-04	3.58E-04
58.97279	1.13E-03	1.19E-02	8.46E-03	6.78E-03	5.75E-03	1.23E-03	9.31E-03	8.17E-03	6.69E-03	5.14E-03	1.26E-03	9.57E-03	8.90E-03	7.15E-03	5.97E-03	3.39E-03	2.98E-03	3.04E-03
59.01578	5.18E-05	1.11E-03	1.07E-03	1.18E-03	1.29E-03	4.95E-05	1.28E-03	9.85E-04	1.24E-03	1.16E-03	4.55E-05	1.28E-03	1.17E-03	1.23E-03	1.33E-03	1.96E-03	2.07E-03	2.01E-03
59.98191	3.85E-03	1.03E-03	8.55E-04	7.13E-04	6.70E-04	4.39E-03	9.60E-04	7.26E-04	7.36E-04	5.91E-04	4.11E-03	9.80E-04	9.01E-04	7.85E-04	6.92E-04	4.20E-04	4.02E-04	4.06E-04
60.00166	4.97E-03	1.40E-03	1.82E-03	2.43E-03	2.69E-03	5.15E-03	1.35E-03	1.58E-03	2.31E-03	2.23E-03	4.96E-03	1.35E-03	1.72E-03	2.35E-03	2.73E-03	1.94E-03	1.73E-03	1.83E-03
60.99026	1.95E-03	1.03E-03	1.09E-03	1.17E-03	1.23E-03	1.93E-03	1.11E-03	1.02E-03	1.18E-03	1.03E-03	1.98E-03	1.14E-03	1.13E-03	1.23E-03	1.19E-03	9.51E-04	9.90E-04	9.72E-04
60.9906	2.63E-03	1.14E-03	1.18E-03	1.27E-03	1.33E-03	2.38E-03	1.20E-03	1.27E-03	1.29E-03	1.13E-03	2.62E-03	1.25E-03	1.23E-03	1.33E-03	1.32E-03	1.09E-03	1.12E-03	1.10E-03
61.01037	2.29E-03	1.40E-03	1.99E-03	2.78E-03	3.13E-03	2.29E-03	1.50E-03	1.69E-03	2.74E-03	2.73E-03	2.31E-03	1.52E-03	1.96E-03	2.79E-03	3.23E-03	2.58E-03	2.42E-03	2.51E-03
62.0188	1.18E-03	1.35E-03	1.94E-03	2.80E-03	3.21E-03	1.02E-03	1.45E-03	1.83E-03	2.72E-03	2.79E-03	1.15E-03	1.46E-03	1.89E-03	2.75E-03	3.20E-03	2.77E-03	2.71E-03	2.82E-03
63.02619	3.41E-04	7.57E-04	1.11E-03	1.67E-03	1.92E-03	3.08E-04	8.40E-04	9.72E-04	1.63E-03	1.72E-03	3.64E-04	8.27E-04	1.08E-03	1.72E-03	1.96E-03	1.86E-03	1.91E-03	1.90E-03
63.99579	3.77E-04	4.40E-04	5.24E-04	6.61E-04	7.19E-04	3.79E-04	3.94E-04	4.83E-04	6.60E-04	6.23E-04	3.54E-04	4.05E-04	4.95E-04	6.43E-04	7.26E-04	5.19E-04	4.69E-04	4.89E-04
64.03129	7.54E-05	3.02E-04	3.39E-04	3.99E-04	4.44E-04	7.06E-05	3.28E-04	3.04E-04	3.82E-04	4.12E-04	7.77E-05	3.28E-04	3.30E-04	4.06E-04	4.52E-04	3.57E-04	3.73E-04	3.93E-04
65.00391	1.06E-03	2.77E-03	4.27E-03	6.16E-03	6.96E-03	1.01E-03	3.19E-03	3.94E-03	6.13E-03	6.44E-03	1.02E-03	3.19E-03	4.18E-03	6.14E-03	7.12E-03	1.07E-02	1.08E-02	1.09E-02
65.04077	3.60E-05	2.57E-04	3.66E-04	5.76E-04	6.80E-04	3.06E-05	3.10E-04	3.25E-04	5.74E-04	6.24E-04	3.01E-05	3.28E-04	3.71E-04	5.45E-04	6.97E-04	8.17E-04	8.90E-04	8.55E-04
66.00841	2.99E-04	6.14E-04	6.75E-04	9.37E-04	1.01E-03	2.68E-04	5.57E-04	6.58E-04	9.22E-04	9.88E-04	2.56E-04	5.55E-04	6.74E-04	9.18E-04	1.04E-03	1.05E-03	1.01E-03	1.09E-03
66.97721	1.01E-04	1.76E-03	1.87E-03	2.03E-03	2.03E-03	1.07E-04	1.67E-03	1.67E-03	1.96E-03	1.63E-03	1.22E-04	1.69E-03	1.83E-03	2.02E-03	2.06E-03	1.88E-03	1.63E-03	1.72E-03
67.0204	9.26E-05	9.84E-04	1.68E-03	2.50E-03	2.90E-03	6.97E-05	1.23E-03	1.55E-03	2.55E-03	2.77E-03	7.76E-05	1.22E-03	1.65E-03	2.52E-03	2.99E-03	5.95E-03	6.36E-03	6.16E-03
68.02251	1.22E-05	9.41E-05	1.32E-04	1.69E-04	1.93E-04	8.62E-06	8.28E-05	1.05E-04	1.64E-04	1.95E-04	1.39E-05	7.52E-05	1.13E-04	1.68E-04	1.78E-04	3.63E-04	3.58E-04	4.02E-04
68.99883	5.70E-04	1.63E-03	2.43E-03	3.26E-03	3.82E-03	5.94E-04	1.86E-03	2.29E-03	3.48E-03	3.67E-03	6.21E-04	1.87E-03	2.44E-03	3.49E-03	3.96E-03	2.85E-03	2.81E-03	3.05E-03
69.03678	5.03E-06	2.16E-04	3.60E-04	6.28E-04	7.67E-04	9.41E-06	2.91E-04	3.46E-04	6.39E-04	7.51E-04	9.53E-06	2.65E-04	3.82E-04	6.52E-04	8.32E-04	4.93E-04	5.43E-04	5.22E-04
70.00448	2.37E-05	1.13E-04	1.35E-04	1.83E-04	2.17E-04	1.96E-05	1.22E-04	1.18E-04	2.02E-04	2.21E-04	1.98E-05	1.09E-04	1.24E-04	2.02E-04	2.28E-04	1.22E-04	1.22E-04	1.26E-04
71.01549	2.58E-05	1.86E-03	2.20E-03	2.46E-03	2.60E-03	2.04E-05	2.35E-03	2.21E-03	2.53E-03	2.56E-03	1.76E-05	2.31E-03	2.39E-03	2.61E-03	2.65E-03	1.43E-03	1.48E-03	1.46E-03
72.00041	5.39E-03	9.87E-04	1.28E-03	1.87E-03	2.15E-03	5.65E-03	8.90E-04	1.18E-03	1.79E-03	1.79E-03	5.37E-03	9.10E-04	1.22E-03	1.81E-03	2.17E-03	1.40E-03	1.21E-03	1.26E-03
72.99397	1.25E-04	3.02E-04	3.64E-04	4.82E-04	5.45E-04	1.56E-04	2.83E-04	1.13E-03	5.07E-04	5.43E-04	1.68E-04	2.58E-04	3.54E-04	4.93E-04	5.44E-04	3.31E-04	3.04E-04	3.42E-04
73.00847	5.54E-03	2.43E-03	3.76E-03	5.93E-03	6.96E-03	5.59E-03	2.45E-03	2.67E-03	5.64E-03	6.01E-03	5.58E-03	2.49E-03	3.51E-03	5.61E-03	7.15E-03	6.80E-03	6.43E-03	6.77E-03
74.01388	1.06E-03	4.53E-04	6.31E-04	9.24E-04	1.10E-03	9.70E-04	4.24E-04	5.24E-04	8.79E-04	9.68E-04	9.80E-04	4.19E-04	5.84E-04	8.96E-04	1.07E-03	9.10E-04	8.87E-04	9.16E-04
74.98645	1.26E-04	5.81E-04	5.87E-04	6.23E-04	6.42E-04	1.25E-04	6.84E-04	5.68E-04	6.16E-04	5.57E-04	1.15E-04	7.57E-04	6.68E-04	6.37E-04	6.47E-04	2.62E-03	2.71E-03	2.88E-03
75.02461	3.14E-04	5.11E-04	7.64E-04	1.12E-03	1.30E-03	2.50E-04	5.86E-04	6.26E-04	1.12E-03	1.19E-03	2.90E-04	5.66E-04	7.46E-04	1.16E-03	1.33E-03	1.58E-03	1.64E-03	1.65E-03
75.97403	1.24E-02	9.82E-04	5.17E-04	3.94E-04	3.28E-04	1.26E-02	6.47E-04	4.62E-04	3.85E-04	3.45E-04	1.22E-02	6.69E-04	5.72E-04	4.46E-04	3.59E-04	2.34E-04	2.08E-04	2.25E-04
75.99408	1.25E-03	2.64E-04	2.27E-04	2.66E-04	2.69E-04	1.36E-03	2.53E-04	1.94E-04	2.76E-04	2.50E-04	1.33E-03	2.47E-04	2.57E-04	2.73E-04	2.81E-04	2.87E-04	2.97E-04	3.09E-04
76.03066	5.01E-05	8.49E-05	1.22E-04	1.59E-04	2.00E-04	4.61E-05	9.89E-05	8.81E-05	1.55E-04	1.70E-04	4.09E-05	1.03E-04	1.08E-04	1.63E-04	1.88E-04	3.94E-04	4.31E-04	4.04E-04
76.98238	3.51E-02	4.63E-03	4.28E-03	4.19E-03	4.14E-03	3.34E-02	4.80E-03	4.74E-03	4.38E-03	3.90E-03	3.49E-02	4.64E-03	4.70E-03	4.48E-03	4.20E-03	3.86E-03	3.99E-03	4.06E-03
77.00299	4.71E-04	4.84E-04	6.82E-04	8.33E-04	9.61E-04	5.72E-04	6.38E-04	5.39E-04	8.46E-04	8.75E-04	5.13E-04	6.77E-04	7.17E-04	9.41E-04	9.56E-04	1.41E-03	1.46E-03	1.43E-03
78.01136	6.37E-05	1.05E-04	1.59E-04	2.32E-04	2.42E-04	8.20E-05	1.22E-04	1.49E-04	2.22E-04	2.57E-04	7.08E-05	1.20E-04	1.48E-04	2.23E-04	2.78E-04	2.74E-04	2.85E-04	2.83E-04
78.99862	1.76E-04	2.33E-04	2.63E-04	3.28E-04	3.15E-04	1.92E-04	2.95E-04	3.10E-04	3.46E-04	3.04E-04	1.75E-04	2.82E-04	3.24E-04	3.47E-04	3.37E-04	2.52E-04	2.78E-04	2.78E-04
79.02046	3.20E-05	2.23E-04	3.85E-04	6.06E-04	7.11E-04	2.77E-05	2.80E-04	3.08E-04	5.95E-04	6.78E-04	3.33E-05	2.70E-04	3.56E-04	6.10E-04	7.33E-04	5.14E-04	5.37E-04	5.24E-04
82.00682	1.29E-05	1.01E-04	1.61E-04	2.36E-04	2.61E-04	1.72E-05	1.36E-04	1.50E-04	2.38E-04	2.83E-04	1.10E-05	1.28E-04	1.60E-04	2.52E-04	2.83E-04	6.97E-04	7.69E-04	7.47E-04
82.97191	5.74E-05	1.13E-03	1.16E-03	1.25E-03	1.29E-03	5.48E-05	9.92E-04	1.02E-03	1.24E-03	1.09E-03	5.64E-05	1.04E-03	1.08E-03	1.24E-03	1.30E-03	1.00E-03	8.65E-04	9.21E-04
83.01542	7.17E-06	1.54E-04	2.43E-04	3.58E-04	4.35E-04	8.61E-06	1.96E-04	2.40E-04	3.76E-04	4.45E-04	9.52E-06	1.99E-04	2.43E-04	3.74E-04	4.64E-04	5.46E-04	6.32E-04	5.79E-04
83.99999	1.88E-03	3.46E-04	4.88E-04	7.81E-04	8.86E-04	1.90E-03	3.04E-04	4.01E-04	7.36E-04	7.63E-04	1.88E-03	2.95E-04	4.69E-04	7.58E-04	9.34E-04	6.09E-04	5.36E-04	5.61E-04
84.98746	5.34E-04	5.68E-04	7.18E-04	9.03E-04	1.01E-03	5.25E-04	5.75E-04	8.50E-04	9.43E-04	8.95E-04	5.42E-04	6.09E-04	6.86E-04	8.92E-04	1.05E-03	1.41E-03	1.41E-03	1.49E-03
85.00771	1.07E-03	4.40E-04	6.82E-04	1.07E-03	1.27E-03	1.08E-03	4.54E-04	5.37E-04	1.04E-03	1.09E-03	1.05E-03	4.41E-04	6.81E-04	1.04E-03	1.26E-03	1.00E-03	9.60E-04	1.00E-03
86.01665	7.55E-04	4.51E-04	7.45E-04	1.20E-03	1.50E-03	6.79E-04	4.56E-04	6.41E-04	1.21E-03	1.30E-03	7.18E-04	4.31E-04	7.07E-04	1.22E-03	1.50E-03	1.27E-03	1.27E-03	1.30E-03
86.9603	8.82E-05	3.21E-04	3.43E-04	3.67E-04	3.76E-04	8.30E-05	3.42E-04	3.58E-04	3.77E-04	3.41E-04	7.25E-05	3.36E-04	3.58E-04	3.65E-04	3.51E-04	4.30E-04	3.86E-04	4.13E-04
87.02425	1.93E-04	2.82E-04	4.59E-04	7.14E-04	8.25E-04	1.65E-04	3.06E-04	3.79E-04	6.85E-04	7.44E-04	1.85E-04	3.23E-04	4.51E-04	6.98E-04	8.20E-04	7.27E-04	7.46E-04	7.58E-04
88.03131	5.24E-05	9.14E-05	1.27E-04	2.24E-04	2.61E-04	3.92E-05	1.03E-04	9.86E-05	2.11E-04	2.44E-04	4.61E-05	1.00E-04	1.36E-04	2.08E-04	2.67E-04	2.19E-04	2.33E-04	2.38E-04
89.00424	2.80E-04	4.09E-04	7.06E-04	1.08E-03	1.29E-03	2.64E-04	4.69E-04	6.53E-04	1.08E-03	1.20E-03	2.74E-04	4.43E-04	6.59E-04	1.09E-03	1.29E-03	1.43E-03	1.45E-03	1.49E-03
89.04152	3.30E-05	1.95E-04	2.77E-04	3.98E-04	4.85E-04	3.06E-05	2.36E-04	2.28E-04	4.07E-04	4.41E-04	3.66E-05	2.45E-04	2.79E-04	4.26E-04	5.02E-04	1.03E-03	1.20E-03	1.15E-03
90.01008	4.23E-05	8.62E-05	1.13E-04	1.83E-04	2.23E-04	3.84E-05	1.05E-04	9.71E-05	1.92E-04	2.10E-04	4.17E-05	9.08E-05	1.19E-04	1.78E-04	2.27E-04	2.17E-04	2.12E-04	2.32E-04
90.97665	1.51E-05	1.36E-04	1.86E-04	2.57E-04	2.70E-04	9.39E-06	1.26E-04	1.67E-04	2.29E-04	2.10E-04	1.76E-05	1.51E-04	1.64E-04	2.30E-04	2.64E-04	2.92E-04	2.66E-04	2.82E-04
91.02053	4.88E-05	2.82E-04	4.95E-04	7.38E-04	8.38E-04	3.44E-05	3.93E-04	4.54E-04	7.19E-04	8.21E-04	3.51E-05	3.66E-04	4.92E-04	7.21E-04	8.49E-04	1.27E-03	1.41E-03	1.42E-03
92.02685	6.46E-06	1.34E-04	1.32E-04	1.70E-04	2.05E-04	7.05E-06	1.81E-04	1.22E-04	1.81E-04	1.85E-04	5.86E-06	2.04E-04	1.69E-04	1.87E-04	2.08E-04	2.27E-04	2.41E-04	2.50E-04
92.99793	7.60E-05	2.62E-04	3.72E-04	5.53E-04	6.50E-04	6.18E-05	2.54E-04	4.12E-04	5.56E-04	6.18E-04	7.32E-05	3.00E-04	3.80E-04	5.58E-04	6.45E-04	8.17E-04	8.24E-04	8.43E-04
93.03704	1.58E-05	3.35E-04	4.90E-04	6.66E-04	7.69E-04	1.49E-05	5.23E-04	4.09E-04	7.35E-04	8.04E-04	9.52E-06	5.48E-04	5.31E-04	7.13E-04	8.56E-04	1.19E-03	1.28E-03	1.24E-03
94.99308	3.37E-05	3.19E-04	4.16E-04	3.83E-04	3.79E-04	2.51E-05	4.06E-04	4.52E-04	4.34E-04	4.46E-04	2.78E-05	4.06E-04	4.24E-04	4.51E-04	4.37E-04	3.57E-04	4.10E-04	4.15E-04
94.99323	3.51E-05	3.22E-04	4.20E-04	3.86E-04	3.83E-04	2.35E-05	4.10E-04	4.48E-04	4.40E-04	4.51E-04	2.78E-05	4.08E-04	4.33E-04	4.62E-04	4.43E-04	3.62E-04	4.16E-04	4.20E-04
95.01609	7.17E-06	1.71E-04	3.33E-04	4.62E-04	5.68E-04	6.26E-06	2.39E-04	2.57E-04	4.90E-04	5.82E-04	7.32E-06	2.63E-04	3.29E-04	5.21E-04	6.03E-04	5.17E-04	5.60E-04	5.52E-04
95.99979	1.91E-03	2.26E-04	3.37E-04	5.40E-04	6.46E-04	1.92E-03	1.94E-04	2.81E-04	5.44E-04	5.62E-04	1.88E-03	1.82E-04	2.95E-04	5.16E-04	6.71E-04	3.75E-04	3.19E-04	3.55E-04
97.00888	2.71E-03	7.29E-04	1.26E-03	2.12E-03	2.59E-03	2.74E-03	7.33E-04	1.03E-03	2.09E-03	2.28E-03	2.68E-03	7.11E-04	1.14E-03	2.08E-03	2.68E-03	2.08E-03	1.95E-03	2.05E-03
98.01334	4.18E-04	1.17E-04	1.94E-04	3.29E-04	3.99E-04	4.21E-04	1.16E-04	1.40E-04	3.08E-04	3.31E-04	4.21E-04	1.11E-04	1.89E-04	3.19E-04	4.05E-04	2.89E-04	2.89E-04	3.05E-04
99.02373	1.43E-04	1.58E-04	2.69E-04	4.26E-04	5.20E-04	1.31E-04	1.73E-04	1.98E-04	4.31E-04	4.61E-04	1.65E-04	1.93E-04	2.86E-04	4.39E-04	5.40E-04	4.44E-04	4.55E-04	4.56E-04

File: data/NegativeIon/NegIonTIC.txt (part 1 of 4)
Mass (u)	P1_SQ2	P1_SQ1	P1_SQ3	P1_SQ4	P1_SQ5	P2_SQ2	P2_SQ1	P2_SQ3	P2_SQ4	P2_SQ5	P3_SQ2	P3_SQ1	P3_SQ3	P3_SQ4	P3_SQ5
1.0085	2.24E-01	1.40E-01	2.06E-01	1.80E-01	1.67E-01	2.20E-01	1.34E-01	2.00E-01	1.76E-01	1.47E-01	2.31E-01	1.40E-01	2.13E-01	1.86E-01	1.70E-01
2.0149	2.61E-05	1.79E-05	2.25E-05	2.53E-05	1.49E-05	1.86E-05	1.64E-05	2.29E-05	1.74E-05	1.81E-05	2.85E-05	1.61E-05	2.13E-05	1.82E-05	1.73E-05
3.0259	4.35E-07	0.00E+00	3.69E-07	0.00E+00	0.00E+00	0.00E+00	0.00E+00	3.47E-07	0.00E+00	0.00E+00	0.00E+00	0.00E+00	3.62E-07	0.00E+00	0.00E+00
4.0145	0.00E+00	0.00E+00	0.00E+00	0.00E+00	0.00E+00	0.00E+00	0.00E+00	3.47E-07	0.00E+00	0.00E+00	0.00E+00	0.00E+00	0.00E+00	0.00E+00	0.00E+00
5.0145	0.00E+00	0.00E+00	0.00E+00	0.00E+00	0.00E+00	0.00E+00	0.00E+00	0.00E+00	0.00E+00	0.00E+00	0.00E+00	0.00E+00	0.00E+00	0.00E+00	0.00E+00
6.0144	0.00E+00	0.00E+00	0.00E+00	3.04E-07	2.87E-07	0.00E+00	0.00E+00	0.00E+00	0.00E+00	0.00E+00	0.00E+00	0.00E+00	0.00E+00	0.00E+00	0.00E+00
7.0143	0.00E+00	7.17E-07	0.00E+00	3.04E-07	0.00E+00	0.00E+00	7.83E-07	0.00E+00	2.95E-07	2.55E-07	3.91E-07	1.46E-06	0.00E+00	3.08E-07	0.00E+00
8.0142	0.00E+00	0.00E+00	0.00E+00	0.00E+00	0.00E+00	0.00E+00	0.00E+00	0.00E+00	0.00E+00	0.00E+00	0.00E+00	0.00E+00	0.00E+00	0.00E+00	0.00E+00
9.0142	0.00E+00	0.00E+00	0.00E+00	0.00E+00	0.00E+00	0.00E+00	0.00E+00	0.00E+00	0.00E+00	0.00E+00	0.00E+00	0.00E+00	0.00E+00	0.00E+00	0.00E+00
10.014	0.00E+00	0.00E+00	0.00E+00	0.00E+00	2.87E-07	7.45E-07	0.00E+00	0.00E+00	0.00E+00	0.00E+00	0.00E+00	0.00E+00	0.00E+00	0.00E+00	0.00E+00
11.013	8.70E-07	0.00E+00	0.00E+00	6.09E-07	2.87E-07	3.73E-07	0.00E+00	3.47E-07	2.95E-07	2.55E-07	3.91E-07	0.00E+00	3.62E-07	0.00E+00	5.97E-07
12.0006	1.05E-02	2.30E-02	9.93E-03	9.29E-03	9.07E-03	9.77E-03	2.45E-02	9.66E-03	8.99E-03	7.75E-03	1.04E-02	2.32E-02	9.86E-03	9.25E-03	9.24E-03
13.0085	2.79E-02	2.95E-02	2.64E-02	2.33E-02	2.22E-02	2.69E-02	2.99E-02	2.52E-02	2.22E-02	1.90E-02	2.85E-02	2.98E-02	2.64E-02	2.36E-02	2.24E-02
14.0163	4.49E-03	2.07E-03	4.11E-03	3.39E-03	3.04E-03	4.52E-03	1.86E-03	3.91E-03	3.28E-03	2.66E-03	4.79E-03	2.04E-03	4.29E-03	3.55E-03	3.13E-03
15.0247	5.91E-04	7.46E-05	5.34E-04	5.27E-04	5.01E-04	6.35E-04	6.42E-05	5.82E-04	5.33E-04	4.43E-04	6.35E-04	7.47E-05	5.83E-04	5.14E-04	5.05E-04
15.9957	9.56E-02	2.01E-01	7.47E-02	6.02E-02	5.28E-02	7.75E-02	2.08E-01	7.20E-02	5.83E-02	4.75E-02	8.06E-02	2.03E-01	7.31E-02	6.09E-02	5.42E-02
17.0035	8.26E-02	8.38E-02	6.81E-02	5.44E-02	4.77E-02	7.38E-02	8.10E-02	6.69E-02	5.37E-02	4.28E-02	7.63E-02	8.34E-02	6.91E-02	5.63E-02	4.91E-02
18.0004	2.31E-04	4.21E-04	1.70E-04	1.48E-04	1.22E-04	1.89E-04	4.34E-04	1.68E-04	1.39E-04	1.25E-04	1.99E-04	4.72E-04	1.74E-04	1.52E-04	1.16E-04
18.9991	6.34E-03	3.12E-02	4.15E-03	3.03E-03	2.45E-03	5.19E-03	3.28E-02	4.27E-03	3.06E-03	2.23E-03	5.74E-03	3.07E-02	4.51E-03	3.30E-03	2.64E-03
20.0429	4.35E-07	0.00E+00	0.00E+00	0.00E+00	0.00E+00	7.45E-07	7.83E-07	6.93E-07	2.95E-07	2.55E-07	3.91E-07	7.32E-07	3.62E-07	0.00E+00	0.00E+00
21.0129	0.00E+00	7.17E-07	0.00E+00	0.00E+00	0.00E+00	0.00E+00	7.83E-07	0.00E+00	2.95E-07	7.65E-07	0.00E+00	0.00E+00	3.62E-07	3.08E-07	0.00E+00
22.0128	0.00E+00	0.00E+00	3.69E-07	3.04E-07	2.87E-07	7.45E-07	7.83E-07	0.00E+00	2.95E-07	5.10E-07	0.00E+00	7.32E-07	7.23E-07	0.00E+00	0.00E+00
22.9915	8.70E-07	0.00E+00	7.38E-07	3.04E-07	0.00E+00	2.61E-06	1.57E-06	3.47E-07	8.84E-07	7.65E-07	3.91E-07	0.00E+00	1.45E-06	9.23E-07	5.97E-07
23.9999	1.56E-02	5.61E-02	1.60E-02	1.65E-02	1.65E-02	1.46E-02	6.04E-02	1.52E-02	1.58E-02	1.41E-02	1.51E-02	5.76E-02	1.54E-02	1.61E-02	1.69E-02
25.008	5.66E-02	9.35E-02	5.94E-02	6.47E-02	6.60E-02	5.54E-02	9.52E-02	5.73E-02	6.20E-02	5.59E-02	5.73E-02	9.57E-02	5.91E-02	6.46E-02	6.73E-02
26.0046	1.05E-02	2.82E-02	7.47E-03	7.40E-03	7.04E-03	6.12E-03	2.53E-02	6.39E-03	6.39E-03	6.84E-03	6.31E-03	2.46E-02	6.31E-03	6.40E-03	6.31E-03
27.0235	1.76E-03	4.74E-04	1.76E-03	1.76E-03	1.79E-03	1.83E-03	3.99E-04	1.76E-03	1.78E-03	1.62E-03	1.77E-03	4.23E-04	1.82E-03	1.83E-03	1.83E-03
27.9866	2.09E-04	2.94E-03	1.38E-04	9.01E-05	9.66E-05	2.34E-04	2.96E-03	1.44E-04	1.04E-04	8.42E-05	2.37E-04	2.94E-03	1.45E-04	1.17E-04	8.54E-05
28.9993	3.92E-04	1.94E-03	3.87E-04	3.76E-04	3.74E-04	4.07E-04	1.91E-03	4.11E-04	3.80E-04	3.45E-04	4.42E-04	1.98E-03	3.88E-04	4.11E-04	3.86E-04
29.9952	3.66E-05	3.85E-04	2.21E-05	1.92E-05	1.43E-05	4.06E-05	3.66E-04	2.39E-05	1.36E-05	1.61E-05	3.91E-05	4.00E-04	2.71E-05	1.60E-05	1.43E-05
31.0182	1.41E-04	1.86E-04	1.17E-04	1.11E-04	1.08E-04	1.28E-04	1.77E-04	1.11E-04	1.13E-04	1.01E-04	1.36E-04	1.84E-04	1.13E-04	1.14E-04	1.08E-04
31.9879	3.65E-03	3.39E-03	1.76E-03	1.35E-03	1.14E-03	1.92E-03	3.29E-03	1.75E-03	1.29E-03	1.10E-03	1.96E-03	3.33E-03	1.79E-03	1.41E-03	1.19E-03
32.9829	2.01E-03	5.45E-04	6.55E-04	4.92E-04	4.21E-04	8.07E-04	4.54E-04	6.91E-04	5.23E-04	5.00E-04	8.52E-04	4.51E-04	7.09E-04	5.48E-04	4.39E-04
33.9729	1.14E-04	3.16E-05	2.77E-05	2.41E-05	1.75E-05	3.65E-05	2.90E-05	3.47E-05	2.51E-05	2.81E-05	3.95E-05	2.49E-05	3.36E-05	2.43E-05	2.27E-05
34.9699	5.58E-02	1.16E-03	5.82E-02	3.58E-02	2.45E-02	6.61E-02	1.07E-03	5.94E-02	3.53E-02	4.22E-02	5.66E-02	1.02E-03	5.12E-02	2.96E-02	1.92E-02
36.0029	4.26E-03	1.07E-02	4.70E-03	5.21E-03	5.34E-03	4.06E-03	1.09E-02	4.46E-03	5.07E-03	4.52E-03	4.27E-03	1.09E-02	4.51E-03	5.14E-03	5.50E-03
36.9669	2.21E-02	4.53E-03	2.32E-02	1.65E-02	1.30E-02	2.57E-02	4.40E-03	2.36E-02	1.62E-02	1.85E-02	2.23E-02	4.50E-03	2.09E-02	1.43E-02	1.14E-02
38.0114	3.08E-03	2.05E-03	3.41E-03	3.80E-03	3.86E-03	3.29E-03	1.78E-03	3.34E-03	3.67E-03	3.38E-03	3.37E-03	1.90E-03	3.48E-03	3.87E-03	3.96E-03
39.0232	1.27E-03	6.29E-04	1.56E-03	2.01E-03	2.29E-03	1.33E-03	5.29E-04	1.58E-03	2.01E-03	2.06E-03	1.36E-03	6.01E-04	1.57E-03	2.05E-03	2.36E-03
39.9998	4.03E-03	4.48E-03	3.98E-03	4.06E-03	4.07E-03	3.64E-03	4.48E-03	3.90E-03	4.02E-03	3.58E-03	3.69E-03	4.57E-03	3.81E-03	4.08E-03	4.12E-03
41.0036	1.52E-02	6.39E-03	1.87E-02	2.25E-02	2.46E-02	1.59E-02	5.92E-03	1.83E-02	2.28E-02	2.20E-02	1.60E-02	6.31E-03	1.85E-02	2.27E-02	2.51E-02
41.9983	4.32E-03	2.56E-03	2.80E-03	2.84E-03	2.76E-03	2.47E-03	2.11E-03	2.65E-03	2.65E-03	2.71E-03	2.35E-03	2.11E-03	2.56E-03	2.61E-03	2.49E-03
42.9785	1.11E-02	1.17E-03	9.94E-03	9.34E-03	9.17E-03	9.99E-03	1.13E-03	9.94E-03	9.51E-03	8.14E-03	1.04E-02	1.12E-03	1.00E-02	9.75E-03	9.42E-03
43.9897	7.24E-04	3.80E-04	6.59E-04	6.04E-04	5.66E-04	7.08E-04	3.70E-04	6.36E-04	6.06E-04	4.89E-04	7.24E-04	3.72E-04	6.67E-04	6.28E-04	6.00E-04
44.9981	6.52E-03	1.67E-03	8.81E-03	1.20E-02	1.37E-02	6.87E-03	1.51E-03	8.65E-03	1.23E-02	1.22E-02	6.90E-03	1.58E-03	8.53E-03	1.21E-02	1.42E-02
45.9947	2.35E-04	5.67E-05	1.96E-04	2.52E-04	2.68E-04	2.24E-04	7.12E-05	2.39E-04	2.70E-04	3.13E-04	2.39E-04	6.88E-05	2.12E-04	2.76E-04	2.93E-04
46.9833	2.18E-04	1.71E-04	1.97E-04	1.65E-04	1.55E-04	1.96E-04	1.56E-04	1.89E-04	1.72E-04	1.87E-04	1.84E-04	1.65E-04	1.88E-04	1.52E-04	1.63E-04
47.9993	4.61E-03	1.46E-02	4.44E-03	5.41E-03	5.64E-03	3.55E-03	1.54E-02	4.28E-03	5.16E-03	4.83E-03	3.62E-03	1.49E-02	4.34E-03	5.27E-03	5.80E-03
49.0085	1.16E-02	1.74E-02	1.53E-02	2.12E-02	2.37E-02	1.17E-02	1.73E-02	1.46E-02	2.05E-02	2.03E-02	1.20E-02	1.78E-02	1.50E-02	2.08E-02	2.41E-02
50.0108	1.60E-03	3.06E-03	1.66E-03	2.15E-03	2.35E-03	1.37E-03	2.78E-03	1.57E-03	2.06E-03	2.10E-03	1.40E-03	2.73E-03	1.58E-03	2.09E-03	2.37E-03
51.0196	2.37E-03	6.00E-04	2.83E-03	3.31E-03	3.52E-03	2.47E-03	5.27E-04	2.75E-03	3.22E-03	3.13E-03	2.54E-03	5.64E-04	2.78E-03	3.31E-03	3.63E-03
51.9954	8.11E-04	1.04E-03	9.80E-04	1.11E-03	1.23E-03	8.58E-04	1.03E-03	9.72E-04	1.15E-03	1.09E-03	8.39E-04	9.97E-04	9.43E-04	1.12E-03	1.19E-03
53.0032	2.37E-03	8.17E-04	3.49E-03	4.38E-03	4.57E-03	2.84E-03	7.98E-04	3.53E-03	4.44E-03	4.38E-03	2.84E-03	8.02E-04	3.35E-03	4.42E-03	4.70E-03
54.0097	2.74E-04	1.05E-04	3.64E-04	4.31E-04	4.72E-04	3.43E-04	9.16E-05	3.86E-04	4.51E-04	4.38E-04	3.45E-04	1.04E-04	3.84E-04	4.58E-04	4.56E-04
55.0181	7.22E-04	1.27E-04	1.19E-03	1.63E-03	1.95E-03	9.11E-04	9.71E-05	1.21E-03	1.74E-03	1.89E-03	8.43E-04	1.05E-04	1.18E-03	1.74E-03	2.00E-03
55.9777	1.97E-04	1.15E-04	1.16E-04	1.15E-04	1.29E-04	1.17E-04	1.13E-04	1.18E-04	1.32E-04	1.35E-04	1.17E-04	1.08E-04	1.26E-04	1.27E-04	1.36E-04
56.9941	6.73E-04	1.23E-04	4.72E-04	5.41E-04	6.44E-04	5.65E-04	1.31E-04	5.22E-04	6.13E-04	6.85E-04	5.51E-04	1.32E-04	5.53E-04	6.02E-04	6.78E-04
58.0055	1.28E-03	8.46E-05	1.19E-03	1.04E-03	1.03E-03	1.46E-03	6.42E-05	1.26E-03	1.05E-03	9.64E-04	1.50E-03	7.76E-05	1.30E-03	1.18E-03	1.08E-03
58.9723	1.39E-02	1.30E-03	1.02E-02	8.54E-03	7.55E-03	1.15E-02	1.39E-03	1.05E-02	8.60E-03	6.80E-03	1.18E-02	1.40E-03	1.09E-02	9.09E-03	7.89E-03
59.9852	3.34E-03	4.27E-02	3.25E-03	3.62E-03	3.76E-03	3.08E-03	4.34E-02	3.23E-03	3.57E-03	3.25E-03	3.21E-03	4.34E-02	3.29E-03	3.69E-03	3.90E-03
60.9972	2.93E-03	1.54E-02	3.48E-03	4.33E-03	4.70E-03	3.12E-03	1.44E-02	3.45E-03	4.32E-03	4.13E-03	3.23E-03	1.53E-02	3.55E-03	4.44E-03	4.81E-03
62.0166	1.65E-03	3.36E-03	2.18E-03	3.04E-03	3.44E-03	1.70E-03	3.16E-03	2.13E-03	2.98E-03	3.11E-03	1.76E-03	3.30E-03	2.13E-03	3.01E-03	3.45E-03
62.9932	1.84E-03	2.39E-03	1.56E-03	2.17E-03	2.44E-03	1.28E-03	2.29E-03	1.58E-03	2.14E-03	2.25E-03	1.31E-03	2.35E-03	1.57E-03	2.23E-03	2.49E-03
63.965	4.14E-03	7.25E-04	1.31E-03	1.46E-03	1.52E-03	1.34E-03	7.08E-04	1.36E-03	1.45E-03	1.70E-03	1.40E-03	6.72E-04	1.40E-03	1.54E-03	1.57E-03
65.0031	3.27E-03	1.29E-03	4.85E-03	7.02E-03	7.94E-03	3.71E-03	1.21E-03	4.85E-03	7.01E-03	7.39E-03	3.72E-03	1.24E-03	4.77E-03	6.98E-03	8.14E-03
66.0018	8.37E-04	3.38E-04	7.60E-04	1.04E-03	1.13E-03	6.41E-04	2.96E-04	7.60E-04	1.03E-03	1.11E-03	6.46E-04	2.85E-04	7.59E-04	1.02E-03	1.16E-03
66.9811	2.95E-03	2.41E-04	3.84E-03	4.90E-03	5.32E-03	3.17E-03	2.22E-04	3.76E-03	4.89E-03	4.76E-03	3.18E-03	2.53E-04	3.76E-03	4.93E-03	5.47E-03
67.987	3.11E-04	3.72E-04	3.36E-04	4.02E-04	4.46E-04	2.60E-04	3.47E-04	2.97E-04	3.76E-04	4.07E-04	2.66E-04	3.68E-04	3.02E-04	3.99E-04	4.15E-04
68.9984	1.96E-03	7.31E-04	2.94E-03	4.09E-03	4.82E-03	2.28E-03	7.47E-04	2.99E-03	4.33E-03	4.64E-03	2.27E-03	7.92E-04	2.97E-03	4.38E-03	5.03E-03
69.998	1.87E-04	8.89E-05	2.06E-04	2.53E-04	2.92E-04	1.99E-04	9.63E-05	2.03E-04	2.73E-04	3.14E-04	1.83E-04	9.66E-05	1.89E-04	2.71E-04	3.15E-04
71.0143	2.05E-03	9.04E-05	2.41E-03	2.67E-03	2.83E-03	2.61E-03	7.59E-05	2.64E-03	2.77E-03	2.82E-03	2.54E-03	6.88E-05	2.62E-03	2.84E-03	2.89E-03
71.9995	1.17E-03	5.76E-03	1.46E-03	2.07E-03	2.38E-03	1.07E-03	6.08E-03	1.41E-03	1.99E-03	2.00E-03	1.08E-03	5.78E-03	1.41E-03	2.01E-03	2.39E-03
73.0075	3.43E-03	6.85E-03	5.17E-03	7.91E-03	9.19E-03	3.55E-03	6.99E-03	5.01E-03	7.73E-03	8.14E-03	3.59E-03	6.89E-03	4.95E-03	7.73E-03	9.48E-03
74.0109	5.49E-04	1.22E-03	7.20E-04	1.03E-03	1.22E-03	5.27E-04	1.09E-03	6.71E-04	9.91E-04	1.09E-03	5.11E-04	1.09E-03	6.75E-04	1.02E-03	1.19E-03
74.9865	1.83E-03	5.17E-04	1.66E-03	2.05E-03	2.23E-03	1.62E-03	4.38E-04	1.67E-03	2.05E-03	2.09E-03	1.69E-03	4.67E-04	1.73E-03	2.14E-03	2.27E-03
75.9745	1.45E-03	3.16E-02	8.95E-04	8.46E-04	8.28E-04	1.05E-03	3.27E-02	9.37E-04	8.47E-04	8.12E-04	1.09E-03	3.24E-02	9.82E-04	9.08E-04	8.67E-04
76.9827	5.69E-03	3.63E-02	5.58E-03	5.74E-03	5.89E-03	6.17E-03	3.48E-02	5.99E-03	5.99E-03	5.52E-03	6.01E-03	3.61E-02	6.08E-03	6.20E-03	5.98E-03
77.9554	5.25E-04	3.27E-03	5.01E-04	4.87E-04	4.56E-04	5.35E-04	3.19E-03	5.07E-04	4.75E-04	5.18E-04	5.13E-04	3.20E-03	4.79E-04	4.72E-04	4.68E-04
78.9674	1.89E-03	4.82E-03	1.44E-03	1.64E-03	1.70E-03	1.51E-03	4.70E-03	1.56E-03	1.67E-03	1.80E-03	1.54E-03	4.62E-03	1.53E-03	1.72E-03	1.72E-03
79.9584	5.25E-03	3.50E-04	8.19E-04	8.23E-04	8.50E-04	1.04E-03	2.76E-04	9.18E-04	8.65E-04	1.16E-03	1.05E-03	2.83E-04	1.02E-03	9.80E-04	9.33E-04
80.966	1.67E-03	3.57E-04	8.97E-04	9.35E-04	9.57E-04	9.91E-04	3.34E-04	1.03E-03	1.02E-03	1.08E-03	1.04E-03	3.28E-04	1.04E-03	1.00E-03	1.01E-03
81.961	4.02E-04	6.96E-05	2.27E-04	3.14E-04	3.35E-04	2.10E-04	6.58E-05	2.29E-04	3.26E-04	3.87E-04	2.09E-04	4.76E-05	2.31E-04	3.41E-04	3.75E-04
82.9716	1.47E-03	7.46E-05	1.60E-03	1.87E-03	2.04E-03	1.39E-03	7.20E-05	1.54E-03	1.91E-03	1.84E-03	1.43E-03	7.47E-05	1.54E-03	1.91E-03	2.09E-03
83.9982	5.69E-04	2.28E-03	7.36E-04	1.09E-03	1.24E-03	5.15E-04	2.34E-03	6.90E-04	1.06E-03	1.11E-03	5.16E-04	2.29E-03	7.16E-04	1.10E-03	1.32E-03
84.9961	1.23E-03	1.73E-03	1.69E-03	2.40E-03	2.76E-03	1.31E-03	1.75E-03	1.64E-03	2.42E-03	2.46E-03	1.34E-03	1.73E-03	1.67E-03	2.37E-03	2.80E-03
86.0112	7.28E-04	9.93E-04	1.01E-03	1.49E-03	1.80E-03	6.88E-04	8.83E-04	9.64E-04	1.49E-03	1.57E-03	6.67E-04	9.09E-04	9.61E-04	1.49E-03	1.78E-03
86.9992	9.14E-04	4.02E-04	1.18E-03	1.56E-03	1.72E-03	9.84E-04	3.41E-04	1.21E-03	1.54E-03	1.60E-03	9.77E-04	3.65E-04	1.21E-03	1.56E-03	1.70E-03
88.012	2.21E-04	1.92E-04	2.67E-04	4.04E-04	4.64E-04	2.07E-04	1.65E-04	2.63E-04	3.97E-04	4.46E-04	2.05E-04	1.80E-04	2.67E-04	3.91E-04	4.82E-04
89.0069	7.34E-04	3.89E-04	1.14E-03	1.69E-03	2.00E-03	8.41E-04	3.61E-04	1.14E-03	1.70E-03	1.89E-03	8.24E-04	4.17E-04	1.09E-03	1.73E-03	2.04E-03
90.0098	1.72E-04	7.53E-05	1.88E-04	2.99E-04	3.54E-04	1.86E-04	7.91E-05	2.04E-04	3.12E-04	3.44E-04	1.86E-04	8.93E-05	2.05E-04	2.89E-04	3.73E-04
91.013	5.51E-04	8.82E-05	8.09E-04	1.18E-03	1.34E-03	6.28E-04	5.95E-05	8.05E-04	1.15E-03	1.26E-03	6.30E-04	7.25E-05	7.87E-04	1.14E-03	1.36E-03
92.0066	3.26E-04	7.89E-05	2.75E-04	3.37E-04	4.04E-04	3.26E-04	1.02E-04	3.14E-04	3.52E-04	4.03E-04	3.55E-04	1.05E-04	3.22E-04	3.73E-04	4.11E-04
93.0055	7.86E-04	1.54E-04	9.51E-04	1.32E-03	1.52E-03	8.75E-04	1.14E-04	9.68E-04	1.40E-03	1.63E-03	9.41E-04	1.31E-04	1.00E-03	1.38E-03	1.61E-03
93.9803	3.36E-04	3.37E-05	2.65E-04	2.56E-04	2.47E-04	2.86E-04	2.97E-05	2.50E-04	2.63E-04	2.97E-04	2.89E-04	3.37E-05	2.75E-04	2.79E-04	2.59E-04
94.955	1.33E-03	7.53E-05	1.76E-03	1.62E-03	1.60E-03	1.70E-03	6.65E-05	1.80E-03	1.73E-03	2.08E-03	1.62E-03	7.54E-05	1.66E-03	1.65E-03	1.62E-03
95.9556	1.24E-03	2.26E-03	5.29E-04	7.93E-04	9.10E-04	4.08E-04	2.27E-03	5.23E-04	8.17E-04	9.13E-04	3.90E-04	2.24E-03	5.20E-04	7.93E-04	9.82E-04
96.9636	3.57E-03	3.02E-03	2.14E-03	3.06E-03	3.58E-03	1.65E-03	3.00E-03	2.11E-03	3.09E-03	3.89E-03	1.51E-03	2.95E-03	2.03E-03	2.98E-03	3.66E-03
97.9956	2.61E-04	5.38E-04	2.84E-04	4.48E-04	5.35E-04	2.02E-04	5.40E-04	2.68E-04	4.35E-04	4.90E-04	1.86E-04	5.39E-04	2.73E-04	4.31E-04	5.31E-04
98.9886	5.83E-04	2.21E-04	6.27E-04	8.41E-04	9.96E-04	4.96E-04	1.98E-04	6.39E-04	8.55E-04	1.05E-03	5.10E-04	2.37E-04	6.40E-04	8.93E-04	1.01E-03
99.9815	1.58E-04	1.98E-04	1.38E-04	2.06E-04	2.20E-04	1.15E-04	1.66E-04	1.37E-04	1.85E-04	2.28E-04	1.15E-04	1.74E-04	1.35E-04	1.94E-04	2.21E-04
100.9841	6.89E-04	6.04E-04	8.60E-04	1.11E-03	1.25E-03	7.26E-04	5.19E-04	8.36E-04	1.14E-03	1.21E-03	7.03E-04	5.46E-04	8.56E-04	1.17E-03	1.29E-03
101.9488	7.94E-04	1.41E-04	5.98E-04	5.82E-04	5.31E-04	5.86E-04	1.34E-04	5.70E-04	5.36E-04	5.34E-04	6.15E-04	1.30E-04	6.07E-04	5.82E-04	5.79E-04
102.9548	2.61E-03	5.94E-04	2.85E-03	3.11E-03	3.23E-03	2.74E-03	6.00E-04	2.86E-03	3.14E-03	2.85E-03	2.80E-03	6.52E-04	2.98E-03	3.21E-03	3.29E-03
103.9791	1.28E-04	1.60E-04	1.43E-04	1.80E-04	2.02E-04	1.22E-04	1.24E-04	1.40E-04	2.03E-04	2.39E-04	1.19E-04	1.14E-04	1.54E-04	1.95E-04	2.09E-04
104.967	4.64E-04	2.53E-04	5.96E-04	6.87E-04	7.75E-04	5.24E-04	2.13E-04	5.88E-04	7.08E-04	7.94E-04	4.85E-04	2.34E-04	5.80E-04	7.08E-04	7.47E-04
105.988	1.16E-04	2.87E-05	1.29E-04	1.96E-04	2.30E-04	1.14E-04	2.19E-05	1.22E-04	2.14E-04	2.49E-04	1.13E-04	3.15E-05	1.40E-04	2.07E-04	2.33E-04
106.9745	2.89E-04	4.59E-05	3.30E-04	4.84E-04	5.54E-04	2.67E-04	4.31E-05	3.14E-04	4.79E-04	5.57E-04	2.61E-04	4.90E-05	3.42E-04	4.95E-04	5.89E-04
107.999	2.01E-04	8.39E-04	2.86E-04	4.58E-04	5.70E-04	2.11E-04	9.54E-04	2.90E-04	4.81E-04	5.51E-04	2.07E-04	8.02E-04	2.75E-04	4.75E-04	5.89E-04
108.9945	3.47E-04	7.85E-04	5.21E-04	8.54E-04	1.03E-03	3.08E-04	7.56E-04	4.75E-04	8.41E-04	1.01E-03	3.33E-04	7.94E-04	4.93E-04	8.57E-04	1.06E-03
110.0042	2.19E-04	4.32E-04	3.36E-04	5.28E-04	6.43E-04	1.98E-04	4.17E-04	2.95E-04	5.34E-04	6.45E-04	1.93E-04	3.95E-04	3.07E-04	5.19E-04	6.31E-04
110.9686	3.75E-04	2.07E-04	5.22E-04	7.90E-04	9.10E-04	3.74E-04	1.57E-04	5.03E-04	7.34E-04	9.79E-04	4.04E-04	1.58E-04	5.06E-04	7.81E-04	9.24E-04
111.9746	1.58E-04	9.83E-05	1.68E-04	2.29E-04	2.66E-04	1.51E-04	9.24E-05	1.82E-04	2.33E-04	3.36E-04	1.46E-04	9.44E-05	1.80E-04	2.23E-04	2.69E-04
112.9628	5.71E-04	1.28E-04	8.38E-04	9.10E-04	9.42E-04	7.96E-04	1.10E-04	8.67E-04	9.74E-04	1.29E-03	6.78E-04	1.33E-04	7.93E-04	8.91E-04	9.40E-04
113.9773	1.08E-04	3.16E-05	1.35E-04	1.57E-04	1.80E-04	1.04E-04	2.27E-05	1.40E-04	1.62E-04	2.34E-04	9.43E-05	1.76E-05	1.18E-04	1.52E-04	1.83E-04
114.9675	3.28E-04	3.66E-05	4.78E-04	5.58E-04	5.94E-04	4.24E-04	2.66E-05	5.31E-04	5.64E-04	7.83E-04	3.80E-04	3.29E-05	4.53E-04	5.23E-04	5.75E-04
115.9682	1.18E-04	3.30E-05	1.65E-04	2.06E-04	2.31E-04	1.33E-04	2.74E-05	1.69E-04	2.15E-04	2.51E-04	1.21E-04	3.15E-05	1.58E-04	2.03E-04	2.21E-04
116.9851	4.18E-04	1.99E-04	5.25E-04	6.82E-04	8.00E-04	4.78E-04	2.16E-04	5.58E-04	7.29E-04	8.47E-04	4.34E-04	2.18E-04	5.43E-04	7.11E-04	7.97E-04
117.9436	4.94E-04	1.56E-04	3.63E-04	3.43E-04	3.45E-04	3.67E-04	1.02E-04	3.97E-04	3.73E-04	3.85E-04	3.80E-04	1.10E-04	3.71E-04	3.65E-04	3.66E-04
118.9456	9.33E-03	2.13E-03	8.34E-03	8.05E-03	7.93E-03	9.07E-03	2.32E-03	8.70E-03	8.41E-03	7.48E-03	9.15E-03	2.32E-03	9.05E-03	8.70E-03	8.16E-03
119.9611	2.25E-04	1.93E-03	2.32E-04	2.92E-04	3.40E-04	2.34E-04	1.85E-03	2.43E-04	3.12E-04	3.64E-04	2.40E-04	1.91E-03	2.52E-04	3.11E-04	3.72E-04
120.9593	1.52E-03	2.30E-03	1.90E-03	2.36E-03	2.63E-03	1.87E-03	2.16E-03	1.98E-03	2.44E-03	2.56E-03	1.85E-03	2.15E-03	2.00E-03	2.42E-03	2.68E-03
121.9785	1.87E-04	4.25E-04	2.31E-04	3.03E-04	3.33E-04	2.45E-04	3.88E-04	2.39E-04	3.10E-04	3.65E-04	2.34E-04	4.14E-04	2.53E-04	3.00E-04	3.24E-04
122.9452	4.20E-04	2.57E-04	3.70E-04	5.04E-04	5.87E-04	3.45E-04	2.34E-04	3.77E-04	5.27E-04	6.87E-04	3.23E-04	2.54E-04	4.12E-04	5.08E-04	5.81E-04
123.9487	1.31E-04	4.73E-05	9.89E-05	1.28E-04	1.38E-04	9.21E-05	4.23E-05	1.03E-04	1.30E-04	1.69E-04	8.02E-05	4.47E-05	9.84E-05	1.30E-04	1.45E-04
124.972	2.16E-04	8.32E-05	2.64E-04	3.87E-04	4.18E-04	1.99E-04	7.52E-05	2.51E-04	3.79E-04	4.79E-04	2.02E-04	8.13E-05	2.43E-04	3.73E-04	4.34E-04
125.9523	9.53E-05	2.08E-05	1.28E-04	1.43E-04	1.46E-04	9.28E-05	1.49E-05	1.13E-04	1.57E-04	1.79E-04	9.70E-05	1.98E-05	1.02E-04	1.39E-04	1.63E-04
126.909	1.82E-03	4.48E-04	1.91E-03	2.14E-03	2.15E-03	1.99E-03	4.26E-04	2.04E-03	2.24E-03	2.26E-03	1.96E-03	3.41E-04	1.94E-03	2.13E-03	2.14E-03
127.9588	8.40E-05	2.01E-05	9.67E-05	1.33E-04	1.45E-04	8.31E-05	2.04E-05	1.01E-04	1.32E-04	1.80E-04	8.64E-05	2.20E-05	8.93E-05	1.31E-04	1.42E-04
128.9598	4.55E-04	5.81E-05	5.83E-04	7.82E-04	8.91E-04	5.01E-04	5.56E-05	5.84E-04	7.89E-04	1.08E-03	4.88E-04	6.00E-05	5.74E-04	7.50E-04	8.70E-04
129.9806	1.22E-04	1.51E-05	1.58E-04	1.95E-04	2.52E-04	1.21E-04	1.88E-05	1.51E-04	2.32E-04	2.94E-04	1.10E-04	1.54E-05	1.45E-04	2.02E-04	2.54E-04
130.973	4.57E-04	3.51E-05	7.03E-04	7.06E-04	7.91E-04	6.29E-04	3.76E-05	7.45E-04	7.96E-04	1.19E-03	4.89E-04	3.73E-05	6.24E-04	7.29E-04	8.11E-04
131.9898	1.26E-04	2.09E-04	1.80E-04	2.28E-04	2.79E-04	1.43E-04	2.18E-04	1.90E-04	2.24E-04	3.29E-04	1.28E-04	2.21E-04	1.73E-04	2.36E-04	2.75E-04
132.9937	4.25E-04	3.24E-04	5.56E-04	6.53E-04	7.04E-04	5.58E-04	2.99E-04	6.01E-04	6.70E-04	9.73E-04	5.16E-04	3.13E-04	5.68E-04	6.41E-04	7.06E-04
133.976	4.69E-04	2.12E-04	6.69E-04	8.17E-04	9.01E-04	5.83E-04	1.68E-04	7.51E-04	8.91E-04	9.41E-04	5.36E-04	2.12E-04	6.82E-04	8.41E-04	9.18E-04
134.9584	8.25E-04	2.73E-04	6.82E-04	7.95E-04	8.58E-04	7.41E-04	2.76E-04	7.15E-04	8.28E-04	1.08E-03	7.40E-04	3.43E-04	7.03E-04	8.08E-04	8.81E-04
135.9589	3.91E-04	3.98E-03	2.87E-04	3.11E-04	3.31E-04	3.30E-04	3.96E-03	3.40E-04	3.47E-04	4.47E-04	3.33E-04	3.97E-03	3.21E-04	3.38E-04	3.36E-04
136.9589	2.91E-03	8.94E-03	3.21E-03	3.36E-03	3.44E-03	3.56E-03	8.25E-03	3.59E-03	3.70E-03	3.77E-03	3.55E-03	8.76E-03	3.56E-03	3.69E-03	3.52E-03
137.9526	1.25E-04	1.29E-03	1.43E-04	1.65E-04	1.81E-04	1.41E-04	1.25E-03	1.48E-04	1.72E-04	2.73E-04	1.44E-04	1.29E-03	1.41E-04	1.70E-04	1.74E-04
138.9285	1.71E-03	1.47E-03	7.76E-04	7.96E-04	7.75E-04	7.83E-04	1.40E-03	8.29E-04	8.31E-04	1.27E-03	7.29E-04	1.42E-03	7.49E-04	7.92E-04	7.46E-04
139.9382	3.22E-04	1.80E-04	1.21E-04	1.58E-04	1.70E-04	1.55E-04	1.79E-04	1.53E-04	1.56E-04	2.78E-04	1.31E-04	1.79E-04	1.32E-04	1.36E-04	1.63E-04
140.9453	4.90E-04	1.72E-04	3.75E-04	4.40E-04	4.73E-04	3.38E-04	1.64E-04	4.01E-04	4.43E-04	6.49E-04	3.20E-04	1.50E-04	3.62E-04	4.30E-04	4.36E-04
141.9537	1.12E-04	2.51E-05	1.20E-04	1.37E-04	1.52E-04	1.07E-04	2.43E-05	1.22E-04	1.42E-04	2.01E-04	7.63E-05	2.64E-05	1.00E-04	1.40E-04	1.66E-04
142.9494	6.80E-04	6.53E-05	8.64E-04	1.11E-03	1.21E-03	7.28E-04	5.87E-05	8.34E-04	1.13E-03	1.22E-03	7.18E-04	6.00E-05	8.46E-04	1.08E-03	1.22E-03
143.9587	1.22E-04	2.40E-04	1.39E-04	1.89E-04	2.36E-04	1.03E-04	2.50E-04	1.37E-04	1.88E-04	2.41E-04	1.15E-04	2.04E-04	1.37E-04	1.75E-04	2.32E-04
144.9283	1.20E-03	5.38E-04	1.39E-03	1.70E-03	1.82E-03	1.27E-03	5.32E-04	1.35E-03	1.66E-03	2.27E-03	1.29E-03	5.24E-04	1.41E-03	1.71E-03	1.86E-03
145.9641	1.64E-04	1.18E-04	1.63E-04	2.39E-04	2.41E-04	1.45E-04	1.28E-04	1.72E-04	2.18E-04	2.72E-04	1.38E-04	1.11E-04	1.61E-04	2.36E-04	2.64E-04
146.9821	6.64E-04	2.78E-04	8.13E-04	9.49E-04	1.09E-03	7.79E-04	3.28E-04	8.56E-04	9.83E-04	1.61E-03	7.43E-04	3.32E-04	8.08E-04	9.76E-04	1.07E-03
147.9807	1.03E-04	2.58E-05	1.14E-04	1.39E-04	1.64E-04	1.11E-04	3.13E-05	1.18E-04	1.56E-04	2.07E-04	9.39E-05	3.15E-05	1.13E-04	1.42E-04	1.43E-04
149.0007	4.55E-04	4.30E-05	6.50E-04	7.59E-04	8.69E-04	5.82E-04	4.07E-05	7.64E-04	8.45E-04	1.27E-03	5.41E-04	3.29E-05	7.21E-04	8.21E-04	8.47E-04
149.9762	1.14E-04	1.15E-05	1.25E-04	1.50E-04	1.67E-04	1.29E-04	8.61E-06	1.41E-04	1.62E-04	2.13E-04	1.10E-04	1.32E-05	1.34E-04	1.73E-04	1.78E-04
150.9632	2.27E-04	1.79E-05	3.21E-04	4.03E-04	4.68E-04	2.82E-04	1.57E-05	3.30E-04	4.32E-04	6.72E-04	2.62E-04	1.90E-05	3.13E-04	3.96E-04	4.43E-04
151.9497	1.29E-04	1.51E-05	1.85E-04	1.90E-04	1.85E-04	1.69E-04	6.26E-06	1.68E-04	1.78E-04	2.97E-04	1.41E-04	9.52E-06	1.55E-04	1.61E-04	1.66E-04
152.9464	2.46E-04	2.51E-05	3.13E-04	3.99E-04	4.29E-04	2.61E-04	2.74E-05	3.17E-04	4.01E-04	5.80E-04	2.67E-04	2.05E-05	2.91E-04	4.02E-04	4.47E-04
153.946	1.61E-04	1.29E-05	1.67E-04	1.65E-04	1.82E-04	1.62E-04	9.39E-06	1.72E-04	1.84E-04	2.59E-04	1.62E-04	1.32E-05	1.58E-04	1.62E-04	1.64E-04
154.9279	9.27E-04	1.65E-05	1.37E-03	1.11E-03	1.02E-03	1.41E-03	2.43E-05	1.43E-03	1.21E-03	1.78E-03	1.19E-03	2.56E-05	1.25E-03	1.05E-03	8.87E-04
155.9693	2.61E-04	7.68E-05	1.39E-04	1.47E-04	1.87E-04	1.19E-04	8.69E-05	1.34E-04	1.60E-04	2.73E-04	1.11E-04	5.86E-05	1.38E-04	1.56E-04	1.84E-04
156.9409	9.54E-04	1.13E-04	7.09E-04	6.82E-04	6.66E-04	7.36E-04	1.21E-04	7.47E-04	7.33E-04	1.16E-03	6.38E-04	1.10E-04	6.67E-04	6.54E-04	6.21E-04
157.9705	1.48E-04	9.18E-05	1.75E-04	2.56E-04	2.99E-04	1.53E-04	9.00E-05	1.81E-04	2.61E-04	3.58E-04	1.44E-04	8.78E-05	1.76E-04	2.67E-04	3.15E-04
158.949	2.65E-04	4.88E-05	2.88E-04	3.99E-04	4.75E-04	2.64E-04	5.17E-05	3.08E-04	4.21E-04	6.06E-04	2.61E-04	6.00E-05	3.02E-04	4.00E-04	4.54E-04
159.9583	1.49E-04	4.66E-05	1.72E-04	1.98E-04	2.20E-04	1.38E-04	3.76E-05	1.73E-04	2.06E-04	3.06E-04	1.41E-04	3.95E-05	1.68E-04	2.12E-04	2.23E-04
160.9198	1.27E-03	1.03E-04	1.10E-03	1.19E-03	1.23E-03	1.20E-03	1.03E-04	1.14E-03	1.21E-03	1.32E-03	1.19E-03	9.00E-05	1.23E-03	1.27E-03	1.21E-03
161.9302	3.94E-04	7.32E-05	3.66E-04	3.67E-04	4.37E-04	3.69E-04	5.79E-05	3.72E-04	3.87E-04	4.14E-04	3.48E-04	6.81E-05	3.71E-04	4.02E-04	4.27E-04
162.9353	1.31E-03	3.29E-04	1.61E-03	1.94E-03	2.06E-03	1.54E-03	3.24E-04	1.63E-03	1.91E-03	2.04E-03	1.55E-03	3.76E-04	1.64E-03	1.89E-03	2.00E-03
163.9453	1.29E-04	4.95E-05	1.44E-04	1.60E-04	1.63E-04	1.46E-04	4.62E-05	1.44E-04	1.57E-04	1.99E-04	1.26E-04	4.90E-05	1.33E-04	1.74E-04	1.63E-04
164.9464	3.64E-04	5.88E-05	4.87E-04	6.27E-04	6.12E-04	4.50E-04	7.59E-05	4.90E-04	5.90E-04	7.46E-04	4.22E-04	5.71E-05	4.86E-04	5.58E-04	6.04E-04
165.9696	7.70E-05	2.08E-05	8.60E-05	1.13E-04	1.30E-04	8.16E-05	2.11E-05	9.33E-05	1.18E-04	1.81E-04	7.67E-05	1.83E-05	7.96E-05	1.15E-04	1.33E-04
166.9687	2.13E-04	2.58E-05	3.25E-04	3.61E-04	4.15E-04	2.64E-04	1.96E-05	3.62E-04	4.01E-04	6.06E-04	2.37E-04	2.27E-05	2.98E-04	3.78E-04	3.87E-04
167.9568	8.44E-05	4.59E-05	8.12E-05	1.07E-04	1.29E-04	8.13E-05	4.85E-05	9.47E-05	1.08E-04	1.76E-04	7.70E-05	4.25E-05	8.97E-05	1.07E-04	1.23E-04
168.9541	3.18E-04	1.77E-04	4.56E-04	5.79E-04	6.84E-04	3.76E-04	1.82E-04	4.33E-04	6.39E-04	8.17E-04	3.73E-04	1.87E-04	4.49E-04	5.96E-04	6.54E-04
169.968	1.23E-04	4.09E-05	1.19E-04	1.53E-04	1.73E-04	9.17E-05	3.91E-05	1.11E-04	1.54E-04	2.00E-04	8.92E-05	3.15E-05	1.15E-04	1.46E-04	1.66E-04
170.9564	3.00E-04	3.37E-05	4.10E-04	5.92E-04	6.99E-04	3.68E-04	2.97E-05	4.34E-04	6.07E-04	8.35E-04	3.53E-04	3.15E-05	4.31E-04	5.80E-04	7.21E-04
171.9728	9.18E-05	1.43E-05	1.13E-04	1.44E-04	1.57E-04	8.83E-05	3.13E-06	9.47E-05	1.42E-04	2.40E-04	8.37E-05	1.02E-05	1.09E-04	1.44E-04	1.58E-04
172.9327	5.58E-04	1.36E-05	8.81E-04	8.52E-04	8.70E-04	8.03E-04	1.41E-05	8.57E-04	8.86E-04	1.34E-03	6.76E-04	1.46E-05	8.02E-04	8.02E-04	8.42E-04
173.9613	8.62E-05	1.00E-05	1.19E-04	1.56E-04	1.68E-04	9.92E-05	3.91E-06	1.19E-04	1.67E-04	2.30E-04	1.04E-04	5.86E-06	1.26E-04	1.48E-04	1.86E-04
174.9221	3.66E-04	1.65E-05	5.10E-04	4.58E-04	5.35E-04	4.58E-04	1.49E-05	5.39E-04	5.18E-04	9.04E-04	3.91E-04	1.32E-05	4.82E-04	4.80E-04	5.06E-04
175.9473	1.94E-04	1.08E-05	2.53E-04	2.80E-04	3.10E-04	2.47E-04	6.26E-06	2.70E-04	3.13E-04	3.58E-04	2.21E-04	5.86E-06	2.59E-04	3.07E-04	3.05E-04
176.9463	3.03E-04	1.58E-05	3.60E-04	4.36E-04	4.98E-04	3.49E-04	1.10E-05	3.74E-04	4.59E-04	5.95E-04	3.38E-04	1.61E-05	3.55E-04	4.38E-04	4.64E-04
177.9254	3.16E-04	5.88E-05	2.33E-04	2.28E-04	2.22E-04	2.65E-04	5.01E-05	2.33E-04	2.40E-04	2.72E-04	2.66E-04	4.98E-05	2.50E-04	2.38E-04	2.37E-04
178.9293	6.00E-03	1.78E-03	5.94E-03	6.29E-03	6.47E-03	6.43E-03	1.68E-03	6.44E-03	6.66E-03	6.12E-03	6.39E-03	1.74E-03	6.75E-03	6.85E-03	6.61E-03
179.9349	1.59E-04	4.21E-04	1.67E-04	1.83E-04	2.09E-04	1.57E-04	4.05E-04	1.68E-04	2.04E-04	2.35E-04	1.62E-04	4.32E-04	1.74E-04	2.08E-04	2.00E-04
180.9315	8.14E-04	4.61E-04	9.45E-04	1.02E-03	1.07E-03	1.01E-03	4.57E-04	1.01E-03	1.08E-03	1.18E-03	9.87E-04	4.41E-04	1.03E-03	1.10E-03	1.07E-03
181.9398	1.22E-04	1.11E-04	1.31E-04	1.65E-04	1.89E-04	1.11E-04	1.04E-04	1.39E-04	1.81E-04	2.21E-04	1.22E-04	9.88E-05	1.24E-04	1.76E-04	2.01E-04
182.9999	6.78E-04	7.17E-05	3.61E-04	4.52E-04	4.36E-04	3.18E-04	8.69E-05	3.39E-04	4.49E-04	6.24E-04	3.00E-04	7.91E-05	3.37E-04	4.44E-04	4.68E-04
183.9776	1.54E-04	2.08E-05	1.09E-04	1.43E-04	1.58E-04	8.46E-05	1.25E-05	1.04E-04	1.56E-04	2.06E-04	9.15E-05	1.68E-05	9.88E-05	1.54E-04	1.81E-04
184.9853	3.31E-04	2.14E-04	3.83E-04	4.28E-04	4.98E-04	3.37E-04	2.80E-04	3.91E-04	4.72E-04	5.87E-04	3.40E-04	2.99E-04	3.70E-04	4.72E-04	5.03E-04
185.9534	1.06E-04	2.44E-05	1.38E-04	1.71E-04	1.98E-04	9.84E-05	1.49E-05	1.42E-04	1.83E-04	2.12E-04	1.03E-04	2.78E-05	1.33E-04	1.68E-04	2.00E-04
186.9352	5.45E-04	2.15E-05	7.95E-04	1.10E-03	1.26E-03	6.47E-04	2.74E-05	7.87E-04	1.12E-03	1.24E-03	6.84E-04	3.51E-05	7.99E-04	1.08E-03	1.29E-03
187.9378	1.31E-04	7.17E-06	2.00E-04	2.54E-04	3.07E-04	1.48E-04	1.41E-05	2.11E-04	2.73E-04	3.33E-04	1.22E-04	4.39E-06	1.90E-04	2.72E-04	2.85E-04
188.9502	4.27E-04	2.15E-05	6.30E-04	7.60E-04	8.53E-04	5.32E-04	2.43E-05	6.32E-04	7.86E-04	8.82E-04	4.88E-04	1.54E-05	6.33E-04	7.26E-04	8.06E-04
189.9611	7.57E-05	7.17E-06	1.08E-04	1.23E-04	1.46E-04	8.80E-05	7.83E-06	1.10E-04	1.44E-04	1.72E-04	9.31E-05	6.59E-06	9.98E-05	1.30E-04	1.38E-04
190.954	3.01E-04	1.29E-05	4.77E-04	5.19E-04	6.06E-04	4.20E-04	1.80E-05	4.98E-04	5.89E-04	7.52E-04	3.43E-04	1.24E-05	4.49E-04	5.55E-04	5.83E-04
191.9549	5.48E-05	1.08E-05	6.94E-05	8.40E-05	1.01E-04	7.04E-05	1.57E-05	7.56E-05	9.14E-05	1.25E-04	6.41E-05	1.61E-05	7.78E-05	9.76E-05	1.01E-04
192.9494	1.64E-04	5.67E-05	2.13E-04	2.49E-04	2.89E-04	2.14E-04	5.87E-05	2.14E-04	2.70E-04	4.21E-04	1.84E-04	4.32E-05	2.09E-04	2.53E-04	2.78E-04
193.9475	1.04E-04	2.22E-05	1.06E-04	1.26E-04	1.41E-04	1.09E-04	2.43E-05	1.30E-04	1.29E-04	1.75E-04	1.07E-04	2.64E-05	1.20E-04	1.47E-04	1.50E-04
194.9353	4.36E-04	2.22E-05	3.28E-04	4.59E-04	5.24E-04	3.45E-04	1.41E-05	3.24E-04	4.65E-04	5.92E-04	3.27E-04	2.05E-05	3.50E-04	4.35E-04	5.34E-04
195.939	2.14E-04	7.81E-04	1.76E-04	1.76E-04	1.87E-04	1.67E-04	7.86E-04	1.82E-04	2.02E-04	2.46E-04	1.77E-04	7.15E-04	1.89E-04	2.02E-04	1.91E-04
196.938	1.51E-03	2.76E-03	1.75E-03	1.69E-03	1.76E-03	2.04E-03	2.51E-03	1.95E-03	1.89E-03	2.10E-03	1.93E-03	2.51E-03	1.95E-03	1.87E-03	1.74E-03
197.9439	1.08E-04	5.18E-04	1.18E-04	1.37E-04	1.50E-04	1.26E-04	4.96E-04	1.31E-04	1.49E-04	1.99E-04	1.06E-04	5.05E-04	1.25E-04	1.28E-04	1.46E-04
198.9129	1.09E-03	5.62E-04	6.10E-04	6.11E-04	6.08E-04	6.51E-04	5.11E-04	6.50E-04	6.47E-04	9.99E-04	5.29E-04	5.31E-04	6.02E-04	6.03E-04	5.88E-04
199.9281	1.03E-04	8.61E-05	1.12E-04	1.32E-04	1.46E-04	9.84E-05	7.83E-05	1.16E-04	1.24E-04	1.76E-04	9.66E-05	8.27E-05	1.07E-04	1.22E-04	1.49E-04
200.931	2.30E-04	5.88E-05	3.16E-04	3.92E-04	4.44E-04	2.70E-04	7.05E-05	3.30E-04	4.20E-04	5.48E-04	2.64E-04	5.78E-05	3.05E-04	4.10E-04	4.11E-04
201.9592	7.31E-05	1.00E-05	8.19E-05	1.05E-04	1.20E-04	6.86E-05	9.39E-06	8.95E-05	1.23E-04	1.46E-04	6.96E-05	8.05E-06	8.46E-05	1.14E-04	1.14E-04
202.9376	4.01E-04	2.65E-05	6.30E-04	7.62E-04	8.79E-04	4.85E-04	1.49E-05	6.52E-04	7.96E-04	9.43E-04	4.68E-04	2.27E-05	6.09E-04	7.99E-04	8.80E-04
203.9274	9.71E-05	1.65E-05	9.93E-05	1.21E-04	1.45E-04	7.79E-05	2.19E-05	1.00E-04	1.24E-04	1.70E-04	7.16E-05	2.93E-05	9.95E-05	1.20E-04	1.42E-04
204.9066	5.53E-04	4.73E-05	7.54E-04	9.37E-04	1.02E-03	6.89E-04	5.09E-05	7.46E-04	9.33E-04	1.01E-03	6.84E-04	5.78E-05	7.67E-04	9.33E-04	9.86E-04
205.9371	9.14E-05	3.80E-05	1.07E-04	1.46E-04	1.80E-04	9.99E-05	3.52E-05	1.19E-04	1.65E-04	2.01E-04	1.04E-04	3.15E-05	1.18E-04	1.57E-04	1.76E-04
206.9214	3.17E-04	2.65E-05	4.01E-04	5.32E-04	5.59E-04	3.79E-04	2.19E-05	4.16E-04	5.43E-04	6.27E-04	3.60E-04	2.34E-05	4.18E-04	5.27E-04	5.66E-04
207.9538	5.96E-05	1.43E-05	8.93E-05	1.01E-04	1.36E-04	5.89E-05	1.02E-05	8.29E-05	1.17E-04	1.54E-04	6.65E-05	1.17E-05	8.65E-05	1.17E-04	1.41E-04
208.9654	2.01E-04	2.30E-05	2.07E-04	2.47E-04	2.96E-04	1.89E-04	2.43E-05	2.18E-04	2.70E-04	4.02E-04	1.78E-04	2.71E-05	1.97E-04	2.61E-04	2.81E-04
209.9754	6.09E-05	1.08E-05	7.75E-05	1.04E-04	1.28E-04	7.49E-05	1.57E-05	7.46E-05	1.11E-04	1.34E-04	7.20E-05	9.52E-06	7.56E-05	9.98E-05	1.19E-04
210.956	2.26E-04	1.36E-05	2.35E-04	3.60E-04	4.05E-04	2.25E-04	1.72E-05	2.35E-04	3.60E-04	4.98E-04	2.07E-04	9.52E-06	2.28E-04	3.39E-04	4.19E-04
211.9573	6.83E-05	6.46E-06	7.45E-05	1.02E-04	1.14E-04	6.97E-05	4.70E-06	8.25E-05	1.07E-04	1.44E-04	6.65E-05	8.05E-06	8.36E-05	1.03E-04	1.14E-04
212.9341	2.38E-04	3.87E-05	2.92E-04	3.90E-04	4.80E-04	2.56E-04	5.01E-05	2.74E-04	4.24E-04	5.06E-04	2.48E-04	5.42E-05	3.00E-04	3.76E-04	4.82E-04
213.9253	7.49E-05	1.51E-05	8.75E-05	1.12E-04	1.30E-04	8.80E-05	1.41E-05	1.01E-04	1.06E-04	1.63E-04	9.11E-05	1.32E-05	9.51E-05	1.12E-04	1.25E-04
214.9106	4.05E-04	2.30E-05	6.50E-04	5.77E-04	5.68E-04	6.66E-04	1.33E-05	6.80E-04	6.37E-04	9.10E-04	5.59E-04	1.02E-05	6.04E-04	5.68E-04	5.08E-04
215.9325	5.22E-05	8.61E-06	7.49E-05	8.59E-05	1.03E-04	7.34E-05	8.61E-06	7.04E-05	9.76E-05	1.37E-04	6.30E-05	6.59E-06	7.81E-05	8.77E-05	1.03E-04
216.9075	2.71E-04	2.51E-05	3.42E-04	3.34E-04	3.35E-04	3.57E-04	2.19E-05	3.71E-04	3.83E-04	5.81E-04	3.00E-04	1.90E-05	3.38E-04	3.18E-04	3.08E-04
217.9513	5.57E-05	8.61E-06	7.79E-05	1.00E-04	1.12E-04	7.68E-05	8.61E-06	8.25E-05	1.05E-04	1.42E-04	8.10E-05	1.32E-05	7.92E-05	9.42E-05	1.15E-04
218.9228	1.60E-04	5.74E-06	1.76E-04	2.42E-04	2.82E-04	1.87E-04	1.02E-05	2.11E-04	2.70E-04	3.80E-04	1.69E-04	1.10E-05	1.93E-04	2.48E-04	2.81E-04
219.9079	9.97E-05	1.51E-05	1.14E-04	1.36E-04	1.48E-04	1.07E-04	1.10E-05	1.15E-04	1.42E-04	1.75E-04	1.08E-04	8.05E-06	1.13E-04	1.20E-04	1.43E-04
220.89	1.85E-03	3.23E-05	1.76E-03	1.79E-03	1.86E-03	1.80E-03	3.99E-05	1.80E-03	1.91E-03	1.82E-03	1.87E-03	3.66E-05	1.93E-03	1.96E-03	1.89E-03
221.9064	2.19E-04	1.94E-05	2.71E-04	3.04E-04	3.53E-04	2.52E-04	1.96E-05	2.68E-04	3.36E-04	3.48E-04	2.66E-04	2.42E-05	2.91E-04	3.29E-04	3.63E-04
222.9148	1.12E-03	3.94E-05	1.38E-03	1.72E-03	2.00E-03	1.42E-03	3.13E-05	1.46E-03	1.84E-03	1.89E-03	1.40E-03	4.47E-05	1.49E-03	1.77E-03	1.90E-03
223.9162	1.07E-04	2.58E-05	1.09E-04	1.40E-04	1.57E-04	1.28E-04	1.33E-05	1.25E-04	1.54E-04	1.94E-04	1.16E-04	1.54E-05	1.19E-04	1.34E-04	1.67E-04
224.9242	2.39E-04	2.37E-05	2.93E-04	3.71E-04	3.87E-04	2.84E-04	2.19E-05	3.07E-04	3.70E-04	4.69E-04	2.91E-04	2.64E-05	2.90E-04	3.61E-04	3.98E-04
225.9387	6.92E-05	9.32E-06	7.49E-05	9.68E-05	1.05E-04	7.16E-05	5.48E-06	8.32E-05	1.01E-04	1.38E-04	7.04E-05	8.78E-06	7.38E-05	1.03E-04	1.26E-04
226.9464	1.51E-04	6.46E-06	1.94E-04	2.19E-04	2.64E-04	2.07E-04	7.04E-06	2.03E-04	2.56E-04	3.51E-04	1.93E-04	1.02E-05	1.95E-04	2.54E-04	2.73E-04
227.9215	6.27E-05	1.08E-05	6.64E-05	9.04E-05	1.04E-04	6.75E-05	8.61E-06	7.32E-05	9.79E-05	1.29E-04	7.39E-05	5.12E-06	7.20E-05	9.45E-05	1.03E-04
228.9021	3.03E-04	1.72E-05	4.44E-04	6.38E-04	7.09E-04	3.78E-04	1.41E-05	4.34E-04	6.10E-04	7.36E-04	3.80E-04	1.61E-05	4.45E-04	5.94E-04	6.94E-04
229.9216	7.62E-05	1.51E-05	9.56E-05	1.27E-04	1.62E-04	8.39E-05	1.10E-05	9.29E-05	1.39E-04	1.67E-04	7.78E-05	1.17E-05	1.04E-04	1.36E-04	1.56E-04
230.9188	2.91E-04	1.15E-05	3.85E-04	5.61E-04	6.53E-04	3.47E-04	8.61E-06	4.02E-04	5.69E-04	6.53E-04	3.40E-04	1.90E-05	4.01E-04	5.42E-04	6.49E-04
231.9324	8.18E-05	1.00E-05	9.59E-05	1.22E-04	1.47E-04	8.31E-05	8.61E-06	9.40E-05	1.34E-04	1.68E-04	8.45E-05	5.86E-06	9.80E-05	1.33E-04	1.53E-04
232.9169	2.73E-04	1.86E-05	4.15E-04	4.36E-04	4.71E-04	3.92E-04	1.88E-05	4.21E-04	4.34E-04	6.81E-04	3.37E-04	1.83E-05	3.84E-04	3.97E-04	4.28E-04
233.9506	7.92E-05	1.58E-05	8.97E-05	1.23E-04	1.47E-04	9.09E-05	1.02E-05	9.16E-05	1.28E-04	1.73E-04	7.43E-05	8.05E-06	1.03E-04	1.22E-04	1.38E-04
234.9139	1.68E-04	8.61E-06	2.55E-04	2.84E-04	3.03E-04	2.44E-04	1.64E-05	2.71E-04	2.93E-04	4.65E-04	2.30E-04	5.12E-06	2.41E-04	2.69E-04	3.00E-04
235.9225	1.58E-04	6.46E-06	2.01E-04	2.35E-04	2.57E-04	2.12E-04	4.70E-06	2.24E-04	2.53E-04	2.93E-04	2.01E-04	4.39E-06	2.22E-04	2.44E-04	2.59E-04
236.9149	3.16E-04	1.15E-05	3.43E-04	4.48E-04	5.19E-04	3.23E-04	1.17E-05	3.56E-04	4.61E-04	6.15E-04	3.18E-04	7.32E-06	3.58E-04	4.48E-04	4.96E-04
237.9126	2.26E-04	3.37E-05	1.89E-04	1.99E-04	2.35E-04	2.32E-04	3.13E-05	2.20E-04	2.31E-04	2.51E-04	2.18E-04	2.56E-05	2.06E-04	2.16E-04	2.36E-04
238.9119	3.57E-03	4.67E-04	3.93E-03	4.36E-03	4.63E-03	4.32E-03	4.32E-04	4.31E-03	4.72E-03	4.68E-03	4.26E-03	4.50E-04	4.50E-03	4.81E-03	4.76E-03
239.9009	1.28E-04	1.33E-04	1.59E-04	1.71E-04	1.75E-04	1.64E-04	1.10E-04	1.68E-04	1.74E-04	2.27E-04	1.54E-04	1.16E-04	1.66E-04	1.66E-04	1.54E-04
240.9007	5.18E-04	1.26E-04	6.87E-04	7.49E-04	7.26E-04	7.84E-04	1.21E-04	7.47E-04	8.02E-04	9.83E-04	6.95E-04	1.29E-04	7.15E-04	7.32E-04	6.77E-04
241.9006	8.31E-05	3.08E-05	9.56E-05	1.12E-04	1.27E-04	9.58E-05	2.97E-05	1.03E-04	1.21E-04	1.71E-04	8.84E-05	3.44E-05	1.04E-04	1.11E-04	1.28E-04
242.8969	2.13E-04	2.08E-05	3.00E-04	3.33E-04	3.66E-04	2.68E-04	1.64E-05	3.18E-04	3.55E-04	4.89E-04	2.47E-04	2.64E-05	2.60E-04	3.31E-04	3.44E-04
243.9276	6.88E-05	7.17E-06	6.64E-05	9.50E-05	1.07E-04	6.93E-05	5.48E-06	7.77E-05	8.43E-05	1.32E-04	6.18E-05	4.39E-06	6.19E-05	9.42E-05	1.14E-04
244.9026	2.46E-04	5.02E-06	3.46E-04	4.43E-04	5.20E-04	2.93E-04	1.02E-05	3.19E-04	4.67E-04	5.48E-04	2.83E-04	8.05E-06	3.24E-04	4.66E-04	5.20E-04
245.9163	5.70E-05	6.46E-06	7.01E-05	1.12E-04	1.22E-04	6.49E-05	7.04E-06	7.66E-05	1.08E-04	1.44E-04	6.06E-05	2.93E-06	7.05E-05	9.98E-05	1.27E-04
246.913	5.03E-04	1.29E-05	7.48E-04	1.05E-03	1.19E-03	6.37E-04	1.02E-05	7.59E-04	1.08E-03	1.16E-03	6.34E-04	8.78E-06	7.40E-04	1.06E-03	1.17E-03
247.9017	1.73E-04	8.61E-06	1.93E-04	2.40E-04	2.69E-04	1.64E-04	3.13E-06	1.98E-04	2.53E-04	2.92E-04	1.63E-04	6.59E-06	1.83E-04	2.46E-04	2.74E-04
248.9033	3.27E-04	7.89E-06	4.76E-04	5.99E-04	6.54E-04	4.35E-04	7.04E-06	4.96E-04	6.38E-04	7.28E-04	4.34E-04	1.02E-05	4.73E-04	5.83E-04	6.61E-04
249.9208	6.44E-05	7.17E-06	9.45E-05	1.22E-04	1.23E-04	7.90E-05	3.13E-06	9.43E-05	1.14E-04	1.52E-04	7.24E-05	2.93E-06	8.46E-05	1.09E-04	1.18E-04
250.9425	2.32E-04	1.15E-05	3.23E-04	3.66E-04	4.22E-04	3.12E-04	1.88E-05	3.55E-04	4.12E-04	5.42E-04	2.91E-04	1.83E-05	3.19E-04	4.14E-04	3.98E-04
251.925	5.22E-05	7.17E-06	6.57E-05	9.53E-05	9.29E-05	6.78E-05	7.04E-06	5.86E-05	8.73E-05	1.13E-04	5.63E-05	3.66E-06	6.19E-05	8.59E-05	9.11E-05
252.9101	2.00E-04	1.22E-05	2.52E-04	3.17E-04	3.85E-04	2.43E-04	6.26E-06	2.55E-04	3.37E-04	4.67E-04	2.10E-04	8.05E-06	2.58E-04	3.14E-04	3.77E-04
253.9025	8.57E-05	1.00E-05	1.01E-04	1.04E-04	1.18E-04	9.54E-05	3.91E-06	8.77E-05	1.11E-04	1.33E-04	9.23E-05	1.39E-05	9.44E-05	1.08E-04	1.07E-04
254.9302	3.02E-04	1.15E-05	3.55E-04	4.76E-04	5.12E-04	3.31E-04	8.61E-06	3.71E-04	4.50E-04	6.11E-04	3.44E-04	1.02E-05	3.67E-04	4.59E-04	4.87E-04
255.9137	9.70E-05	1.63E-04	1.05E-04	1.31E-04	1.42E-04	1.27E-04	1.50E-04	1.12E-04	1.39E-04	1.89E-04	1.14E-04	1.43E-04	1.19E-04	1.32E-04	1.45E-04
256.8785	9.67E-04	6.51E-04	1.57E-03	1.36E-03	1.21E-03	1.67E-03	5.94E-04	1.64E-03	1.45E-03	2.00E-03	1.40E-03	5.60E-04	1.44E-03	1.18E-03	1.02E-03
257.8927	7.14E-05	1.61E-04	8.08E-05	9.13E-05	1.08E-04	7.53E-05	1.67E-04	8.91E-05	9.34E-05	1.48E-04	6.61E-05	1.84E-04	7.23E-05	1.04E-04	1.06E-04
258.8852	6.46E-04	2.12E-04	6.58E-04	5.96E-04	5.52E-04	6.92E-04	1.71E-04	7.27E-04	6.20E-04	1.03E-03	5.78E-04	1.75E-04	5.92E-04	5.34E-04	4.99E-04
259.9081	7.66E-05	4.45E-05	1.07E-04	1.32E-04	1.44E-04	8.27E-05	5.17E-05	9.92E-05	1.31E-04	1.72E-04	8.17E-05	3.95E-05	1.03E-04	1.22E-04	1.48E-04
260.9033	1.78E-04	3.59E-05	2.50E-04	3.05E-04	3.53E-04	2.10E-04	2.27E-05	2.40E-04	3.17E-04	4.84E-04	1.85E-04	2.85E-05	2.26E-04	3.01E-04	3.21E-04
261.9335	7.88E-05	7.89E-06	1.13E-04	1.21E-04	1.46E-04	8.95E-05	1.10E-05	1.08E-04	1.16E-04	1.69E-04	8.06E-05	5.86E-06	1.06E-04	1.28E-04	1.32E-04
262.8699	4.90E-04	3.59E-05	5.62E-04	6.64E-04	7.03E-04	5.21E-04	6.89E-05	5.51E-04	6.59E-04	7.35E-04	5.28E-04	5.93E-05	5.72E-04	6.54E-04	6.97E-04
263.8643	5.92E-04	7.17E-06	6.57E-04	8.21E-04	9.04E-04	6.12E-04	1.02E-05	6.60E-04	8.27E-04	7.86E-04	6.47E-04	9.52E-06	6.88E-04	8.12E-04	8.74E-04
264.8814	9.74E-04	2.30E-05	1.35E-03	1.72E-03	1.88E-03	1.23E-03	2.19E-05	1.38E-03	1.74E-03	1.81E-03	1.21E-03	1.83E-05	1.39E-03	1.68E-03	1.83E-03
265.8793	1.30E-04	1.43E-05	1.53E-04	1.96E-04	1.97E-04	1.42E-04	1.10E-05	1.44E-04	1.85E-04	2.17E-04	1.34E-04	1.46E-05	1.62E-04	1.90E-04	2.08E-04
266.8904	2.39E-04	8.61E-06	3.27E-04	4.17E-04	4.49E-04	3.02E-04	8.61E-06	3.36E-04	4.29E-04	5.53E-04	3.02E-04	1.17E-05	3.16E-04	3.59E-04	3.91E-04
267.9243	6.09E-05	7.17E-06	8.01E-05	9.71E-05	1.19E-04	7.79E-05	3.91E-06	8.25E-05	1.01E-04	1.30E-04	7.20E-05	5.86E-06	7.41E-05	1.00E-04	1.13E-04
268.9177	1.31E-04	7.89E-06	2.01E-04	2.27E-04	2.50E-04	1.80E-04	8.61E-06	1.98E-04	2.52E-04	3.58E-04	1.38E-04	8.05E-06	1.95E-04	2.15E-04	2.42E-04
269.9395	4.92E-05	7.17E-07	6.68E-05	7.37E-05	9.75E-05	6.08E-05	3.91E-06	5.79E-05	7.58E-05	1.02E-04	5.36E-05	3.66E-06	6.55E-05	8.00E-05	9.23E-05
270.9057	1.82E-04	7.17E-06	2.62E-04	3.71E-04	4.24E-04	2.22E-04	6.26E-06	2.49E-04	3.65E-04	4.86E-04	2.22E-04	2.20E-06	2.59E-04	3.48E-04	3.95E-04
271.877	1.16E-04	8.61E-06	1.79E-04	2.38E-04	2.72E-04	1.39E-04	7.83E-07	1.70E-04	2.30E-04	2.54E-04	1.33E-04	8.05E-06	1.52E-04	2.27E-04	2.77E-04
272.8872	2.63E-04	6.46E-06	4.12E-04	5.84E-04	7.12E-04	3.33E-04	3.13E-06	3.80E-04	5.65E-04	6.60E-04	3.50E-04	5.12E-06	3.71E-04	5.70E-04	6.51E-04
273.8904	6.96E-05	1.86E-05	9.23E-05	1.14E-04	1.42E-04	7.34E-05	1.96E-05	9.88E-05	1.15E-04	1.52E-04	7.55E-05	1.24E-05	9.59E-05	1.07E-04	1.39E-04
274.8514	2.91E-04	4.81E-05	4.85E-04	4.04E-04	3.74E-04	4.68E-04	3.84E-05	4.93E-04	4.27E-04	7.81E-04	3.78E-04	4.76E-05	4.19E-04	3.41E-04	3.13E-04
275.9157	5.00E-05	1.22E-05	6.60E-05	7.67E-05	8.97E-05	5.89E-05	1.41E-05	6.90E-05	8.52E-05	1.08E-04	4.65E-05	1.83E-05	6.66E-05	7.57E-05	8.93E-05
276.8551	2.16E-04	1.94E-05	2.87E-04	2.80E-04	2.73E-04	3.14E-04	1.57E-05	3.35E-04	3.13E-04	6.30E-04	2.65E-04	1.90E-05	2.77E-04	2.42E-04	2.35E-04
