Repository: dreece2304/pca-sims

# ToF-SIMS PCA Data Processing & Analysis Pipeline

## **Status: PRODUCTION READY**

A robust, reproducible data processing system for Time-of-Flight Secondary Ion Mass Spectrometry (ToF-SIMS) analysis with PCA computation, fragment assignment, and statistical analysis tools.

**Last Updated**: October 2025

---

## 🚀 **Quick Start**

# Required: pca-sims mamba environment (Python 3.10.18)
source /home/dreece23/miniforge3/etc/profile.d/conda.sh && conda activate pca-sims
```

### **Core Workflows**

**GUI Application** (Qt6 with matplotlib):
```bash
python launch_optimized.py
```

**Data Import & Caching**:
```bash

# Import raw intensity matrices
python scripts/import_matrix_intensities.py

# Generate unified PCA cache
python scripts/cache_pca.py
```

### **Key Capabilities**
- **SIMS-Optimized PCA**: √(intensity) transform, mean centering, Pareto scaling
- **Fragment Assignment**: Multi-database integration with ppm tolerance matching
- **Statistical Analysis**: Pairwise comparisons, dose-response trends, replicate validation
- **Data Export**: Excel workbooks, CSV, parquet caching, high-resolution plots

---

## 📊 **System Performance**

| Metric | Performance |
|--------|-------------|
| **Complete Workflow** | <60s |
| **PCA Computation** | <10s (921 features × 15 samples) |
| **Fragment Assignment** | <1s (1,176 loadings) |
| **Database Queries** | <10ms average |
| **Cache Loading** | <0.5s (parquet) |
| **Memory Usage** | <1GB |

### **Data Processing Results**
- **Dataset**: 12 PCA analyses (8 pairwise, 2 trajectory, 2 dependent)
- **Samples**: 102 scores records (15 unique samples)
- **Features**: 1,176 loading records (201 unique m/z)
- **Assignments**: 25.5% fragments assigned with confidence scores
- **Replicates**: 3 per condition, validated

---

## 📋 **Data Processing Workflow**

### **1. Raw Data Import**
- Input: Tab-delimited ToF-SIMS intensity matrices
- Formats: `P{replicate}_SQ{dose}` (e.g., P1_SQ4, P2_SQ2)
- Dose mapping: SQ0 (as-deposited), SQ2-SQ5 (2000-15000 µC/cm²)
- Note: SQ1 excluded (fully removed during development)

### **2. PCA Analysis**
- **Preprocessing**:
  - √(intensity) transform for variance stabilization
  - Mean centering for covariance analysis
  - Pareto scaling for peak balancing
- **Components**: 5-8 PCs capture >99% variance
- **Sample Selection**: P1-P3 patterns, SQ2-SQ5 doses

### **3. Fragment Assignment**
- **Methods**:
  - ppm tolerance matching (default: 10 ppm)
  - Mass defect analysis
  - Isotope pattern validation
- **Confidence Scoring**: High (>70%), Medium (50-70%), Low (<50%)
- **Element Constraints**: Configurable by material system

### **4. Statistical Analysis**
- Pairwise t-tests and effect sizes
- Dose-response correlation analysis
- Fragment trend visualization
- Replicate validation

### **5. Data Export**
- Excel workbooks (multi-sheet: scores, loadings, variance, assignments)
- CSV files for external analysis
- Parquet caching for fast repeated access
- High-resolution plots (PNG/SVG, 300 DPI)

---

## 🏗️ **System Architecture**

### **Core Modules**
```
pca-sims/
├── src/                             # Core analysis code
│   ├── simple_tof_sims_pca.py      # PCA engine
│   ├── matplotlib_plotting.py      # Visualization
│   ├── pyside_app_matplotlib.py    # Qt6 GUI
│   └── multi_ion_manager.py        # Multi-polarity coordination
├── tofsims/                         # Data IO package
│   ├── io.py                       # Data loaders
│   ├── preprocess.py               # Cleaning, validation
│   ├── stats.py                    # Statistical tests
│   └── figures.py                  # Plot generation
├── scripts/                         # Analysis pipelines
│   ├── cache_pca.py
│   ├── import_matrix_intensities.py
│   ├── process_all_pairwise_stats.py
│   └── visualize_fragment_trends.py
├── data/                            # Input data (raw)
│   ├── NegativeIon/
│   ├── PositiveIon/
│   └── FragmentDatabase/
├── outputs/                         # PCA results (generated, gitignored)

### **Data Flow**
```
Raw ToF-SIMS Data → Import → PCA Analysis → Fragment Assignment → Statistics → Export
     (.txt)           ↓         (Excel)           (CSV)              ↓          ↓
                  Parquet                                         Figures   Tables
                  Cache
```

---

### **Data Compatibility**
- **Input Format**: Tab-delimited ToF-SIMS data
- **Sample Size**: 15-50 samples, 500-2000 m/z features
- **Replicate Structure**: 3 replicates per condition
- **Polarity**: Positive and negative ion modes

### **Fragment Database**
- **Size**: 50,691+ fragments
- **Query Performance**: <10ms average
- **Assignment Methods**: Exact mass, mass defect, isotope patterns
- **Confidence Scoring**: Multi-criteria validation
- **Element Constraints**: Material-specific (C,H,O,Al for alucone)

---

### **Load Cached Data**
```python
import pandas as pd
from tofsims.io import load_intensities_cache

File: data/PositiveIon/Dose0_Dose500.csv
Rank,m/z,Formula,Loading,Loading_Abs,Variance_Contribution_Percent,Chemical_Family,DBE,H_C_Ratio,Saturation,Aromatic,Dose_Change_Percent,P1_SQ1,P2_SQ1
1,77.03938,C6H5,0.633915214942771,0.633915214942771,40.18484997359394,Aromatic,4.5,0.8333333333333334,Highly_unsaturated,Yes,247.27050699073567,0.32557399717276986,0.09375227398203885
2,41.03987,C3H5,-0.31579936060622893,0.31579936060622893,9.972923615930297,Unsaturated_carbon,1.5,1.6666666666666667,Unsaturated,No,88.75854710466568,0.13012801603468435,0.24562775244319657
3,55.05475,C4H7,-0.3056343749358685,0.3056343749358685,9.3412371142439,Unsaturated_carbon,1.5,1.75,Unsaturated,No,154.2532809193031,0.07244852171132586,0.18420274342857965
4,43.05479,C3H7,-0.276845239998568,0.276845239998568,7.66432869098647,Saturated_carbon,0.5,2.3333333333333335,Unknown,No,116.522386605353,0.08685250606486992,0.18805511895821533
5,29.03933,C2H5,-0.2561847850296281,0.2561847850296281,6.563064408067673,Saturated_carbon,0.5,2.5,Unknown,No,101.28658816746416,0.09249794016022567,0.18618594787370088
6,57.07183,C4H9,-0.20827747617988343,0.20827747617988343,4.337950708386189,Saturated_carbon,0.5,2.25,Unknown,No,154.432445466018,0.049285380417248496,0.1253979986528353
7,27.02306,C2H3,-0.15504969477799654,0.15504969477799654,2.404040785074988,Unsaturated_carbon,1.5,1.5,Unsaturated,No,51.876517477708106,0.10938190151521589,0.16612542277220632
8,69.07075,C5H9,-0.14935097571949107,0.14935097571949107,2.2305713948364003,Unsaturated_carbon,1.5,1.8,Unsaturated,No,179.62659636919943,0.030391556668279956,0.08498287549512772
9,78.0429,C6H6,0.13932697783123127,0.13932697783123127,1.94120067515844,Aromatic,4.0,1.0,Highly_unsaturated,Yes,116.81890596651911,0.09456887082376719,0.04361652430732696
10,55.01834,C3H3O,-0.11942719830573395,0.11942719830573395,1.4262855695157095,Organic_oxygen,2.5,1.0,Unsaturated,No,65.74008555308127,0.06645647016526006,0.11014501050745995
11,75.02402,C6H3,0.11497187605071384,0.11497187605071384,1.32185322826207,Aromatic,5.5,0.5,H-deficient,No,121.35874922963923,0.07667779666711501,0.03463960513599076
12,67.05494,C5H7,-0.10832108385665962,0.10832108385665962,1.173345720788148,Unsaturated_carbon,2.5,1.4,Unsaturated,No,112.34306413122941,0.035260677984051705,0.0748736040647812
13,53.0382,C4H5,-0.09888157227281939,0.09888157227281939,0.9777565335144799,Unsaturated_carbon,2.5,1.25,Unsaturated,No,44.82096298535246,0.08072192318919,0.11690226650288149
14,42.04681,C3H6,-0.09794187566765745,0.09794187566765745,0.9592611009298868,Saturated_carbon,1.0,2.0,Unsaturated,No,114.40508799324776,0.03131004141655849,0.06713032184989455
15,43.01764,C2H3O,-0.0897396135160399,0.0897396135160399,0.8053198234008208,Organic_oxygen,1.5,1.5,Unsaturated,No,36.5280130191506,0.0899038477114759,0.12274393690824115
16,56.05952,C4H8,-0.08566630444505272,0.08566630444505272,0.7338715717272455,Saturated_carbon,1.0,2.0,Unsaturated,No,171.44576309160192,0.018265182610286482,0.04958006431656672
17,71.08882,C5H11,-0.08178097223138511,0.08178097223138511,0.6688127419110581,Saturated_carbon,0.5,2.2,Unknown,No,186.81590335070373,0.01599645792630237,0.04588038530543939
18,77.00371,C5HO,0.07915164395331967,0.07915164395331967,0.6264982740513083,Organic_oxygen,5.5,0.2,H-deficient,No,61.130260914142596,0.07630925496433041,0.047358736050822504
19,28.03011,C2H4,-0.0780919884278178,0.0780919884278178,0.6098358656610425,Saturated_carbon,1.0,2.0,Unsaturated,No,92.38360734126478,0.03092447500537714,0.05949362056669233
20,76.02955,C6H4,0.07698292797539019,0.07698292797539019,0.5926371199664111,Aromatic,5.0,0.6666666666666666,H-deficient,No,104.80057815439936,0.055015132737439805,0.02686278194779501

File: data/PositiveIon/PositiveIonTopFragments.csv
Rank,m/z,Formula,Loading,Loading_Abs,Chemical_Family,DBE,H_C_Ratio,Saturation,Aromatic,Dose_Change_Percent,P1_SQ1,P1_SQ2,P1_SQ3,P1_SQ4,P1_SQ5
1,91.05451,C7H7,0.36176807414272427,0.36176807414272427,Aromatic,4.5,1.0,Highly_unsaturated,Yes,35.608521071392694,0.06787130038394781,0.07325591356059329,0.08088320341827208,0.08637034087252772,0.0920392666825941
2,77.03938,C6H5,0.3147549428594479,0.3147549428594479,Aromatic,4.5,0.8333333333333334,Highly_unsaturated,Yes,23.146231949222447,0.09375227398203885,0.09981527555042569,0.10567221413789822,0.10998692378939039,0.11545239277559209
3,79.05366,C6H7,0.2465265952129407,0.2465265952129407,Aromatic,3.5,1.1666666666666667,Unknown,No,30.747886797563133,0.0537180964693838,0.05750203293837905,0.062018000852926934,0.06642383239090975,0.07023527596159569
4,65.03927,C5H5,0.24250881954755824,0.24250881954755824,Unsaturated_carbon,3.5,1.0,Unknown,Yes,23.42276121619111,0.070304471941881,0.07491979049748194,0.0794982283079303,0.08325779234019119,0.08677172052913186
5,67.05494,C5H7,0.22178641471686092,0.22178641471686092,Unsaturated_carbon,2.5,1.4,Unsaturated,No,19.801991632497174,0.0748736040647812,0.077802810820948,0.0820527328634214,0.0857023742588963,0.08970006887663824
6,77.00371,C5HO,0.20781219898995126,0.20781219898995126,Organic_oxygen,5.5,0.2,H-deficient,No,29.968993263721664,0.047358736050822504,0.05089071114305893,0.05501493287981782,0.05763637290793972,0.061551672467677225
7,53.0382,C4H5,0.19906122615932265,0.19906122615932265,Unsaturated_carbon,2.5,1.25,Unsaturated,No,11.417502888448862,0.11690226650288149,0.11999951773964564,0.12422995506546879,0.12701205069697064,0.13024958615751017
8,78.0429,C6H6,0.1989243837465293,0.1989243837465293,Aromatic,4.0,1.0,Highly_unsaturated,Yes,30.954973279881536,0.04361652430732696,0.04704397779730971,0.05069497516180425,0.05387671373000589,0.057118007752273055
9,63.02078,C5H3,0.1962229196087939,0.1962229196087939,Unsaturated_carbon,4.5,0.6,H-deficient,No,21.35236456651902,0.06247427323378604,0.06554895402043043,0.06913751885369851,0.07231331790657435,0.07581400781494725
10,41.03987,C3H5,0.19072186252889967,0.19072186252889967,Unsaturated_carbon,1.5,1.6666666666666667,Unsaturated,No,5.117838051040866,0.24562775244319657,0.24812362280825997,0.251792153429264,0.25507237439818836,0.25819858302165094
11,26.98166,Al,-0.18003262471477063,0.18003262471477063,Al-based,0.0,0.0,Saturated,No,4.127917174457914,0.28078727931697967,0.2778473619596616,0.27396926176162156,0.27029059328718635,0.2696560988985723
12,51.02233,C4H3,0.17470870322600812,0.17470870322600812,Unsaturated_carbon,3.5,0.75,H-deficient,No,13.457694702172946,0.08772785118104835,0.08994386483290932,0.09298738869068363,0.09613285201794342,0.09953399756177046
13,81.07049,C6H9,0.16020524550680323,0.16020524550680323,Unsaturated_carbon,2.5,1.5,Unsaturated,No,22.014396279468805,0.048020296105250715,0.049898222871276356,0.053257931110769326,0.05572594167574845,0.05859167438443493
14,93.06637,C7H9,0.15990839321887912,0.15990839321887912,Aromatic,3.5,1.2857142857142858,Unknown,No,41.42090938081869,0.025721706265198253,0.027557414876016432,0.030519193282087576,0.03346213013849562,0.036375870908506386
15,75.02402,C6H3,0.14651542056585093,0.14651542056585093,Aromatic,5.5,0.5,H-deficient,No,28.443452891950127,0.03463960513599076,0.03669690090631387,0.039581095446966266,0.04202832406919967,0.044492304904803825
16,76.02955,C6H4,0.13361372378796532,0.13361372378796532,Aromatic,5.0,0.6666666666666666,H-deficient,No,33.840977409480985,0.02686278194779501,0.029154665174575222,0.03183229561252921,0.03380802657021864,0.03595340991830646
17,66.04549,C5H6,0.12954242834620303,0.12954242834620303,Unsaturated_carbon,3.0,1.2,Unsaturated,No,23.887221848663962,0.03719248515384182,0.03962268965237691,0.0420308031748668,0.043889632875021393,0.04607673659357142
18,57.03274,C3H5O,0.1255898741052731,0.1255898741052731,Organic_oxygen,1.5,1.6666666666666667,Unsaturated,No,20.831676158008385,0.041066095813099605,0.04358888881359979,0.04564246680917932,0.047780721438151236,0.049620851903621956
19,95.08577,C7H11,0.12174764247182607,0.12174764247182607,Unsaturated_carbon,2.5,1.5714285714285714,Unsaturated,No,28.335174379619453,0.02805506929351639,0.02930259712402331,0.031684967246449,0.03395596242594961,0.03600452210015733
20,89.03701,C7H5,0.11910426864677985,0.11910426864677985,Aromatic,5.5,0.7142857142857143,H-deficient,No,26.047067488148823,0.030960419227675628,0.03301491646410077,0.03516620776004547,0.03727967359927853,0.0390247005185221
